Repository: tum-ees/PyDMA

## 🔭 Overview

PyDMA is a Python package for performing degradation mode analysis of lithium-ion and sodium-ion batteries. Among others, both electrodes can be modeled as blends, and inhomogeneity is available for both electrodes. It reconstructs measured pseudo-OCV curves using half-cell electrode potential curves to quantify three degradation mechanisms:

- **LLI**: Loss of lithium inventory (charge carrier loss)
- **LAM_an**: Loss of active material at anode
- **LAM_ca**: Loss of active material at cathode

The core algorithm reconstructs full-cell OCV as:

```
OCV_cell(SOC) = U_cathode(α_ca · SOC + β_ca) - U_anode(α_an · SOC + β_an)
```

File: notebooks/TestData/InputData/SiC_blend_anode/P45B_Anode_Lithiation_0C03.csv (part 1 of 5)
normalizedCapacity,voltage
3.144578220037886e-08,1.70058900498993
0.0001786334026004921,1.41499390491529
0.0003572512210195944,1.30350490862946
0.000535866130772833,1.2416514243887
0.0007144844984622312,1.19927033333484
0.0008930991678335332,1.16738906213667
0.001071715911305393,1.13722594327852
0.00125033341043479,1.11584449193603
0.001428951148399915,1.08930858357348
0.001607572061612661,1.0692634729399
0.001786186388993305,1.0511274204619
0.001964803802457671,1.03585495521726
0.002143419818894321,1.01886433763261
0.002322035578644077,1.00340096657242
0.002500656241438248,0.988128501327784
0.002679274931235542,0.9741923767920559
0.002857894353785695,0.9581562882851909
0.00303651329361776,0.945938316089484
0.003215134027775179,0.932002191553756
0.003393751789559252,0.920356936804723
0.003572365337153216,0.9092843995023639
0.003750986227601394,0.8997391087244681
0.003929606113750039,0.884084831848719
0.00410822853714643,0.875875881779728
0.004286847335236432,0.867285120079622
0.004465468120274263,0.858503452563958
0.004644090103060217,0.848958161786062
0.004822710998937829,0.8399855884548399
0.005001333777414296,0.831585732570291
0.00517994897145424,0.822231347607953
0.005358566391702624,0.815740549878984
0.005537184073069468,0.804477106761067
0.005715804485965759,0.80142261371214
0.005894426261836894,0.79225913456536
0.006073042268313622,0.784622901943043
0.006251664133761103,0.779086633291864
0.006430282770906848,0.773359458825126
0.006608901172039161,0.766868661096157
0.00678752119727466,0.763241450600556
0.006966139694587814,0.7531234423759871
0.007144756659113849,0.749687137695944
0.007323375283440403,0.744150869044765
0.007501993109928939,0.7407145643647221
0.007680612192126124,0.732505614295732
0.007859233142861854,0.729642027062363
0.008037852296492121,0.725060287488973
0.008216475412232915,0.7174240548666559
0.008395091529201482,0.715896808342193
0.008573708329792651,0.711887786215477
0.008752327078560551,0.705778800117623
0.008930946272912577,0.69966981401977
0.009109564917202384,0.7006243430975591
0.009288184239409247,0.695851697708611
0.009466801398730906,0.689933617426316
0.009645422020057803,0.687833653455179
0.009824039916733751,0.6859245952996
0.01000265838757486,0.6801974208328621
0.01018127623068521,0.676379304521704
0.01035989802638904,0.672370282394987
0.01053851578717513,0.670079412608292
0.01071713313719835,0.667979448637155
0.01089575002126797,0.66568857885046
0.01107437008348222,0.663206803248207
0.01125299040691796,0.656716005519238
0.01143160356067796,0.655188758994775
0.01161021763370895,0.652706983392522
0.01178883196420832,0.6473616205569001
0.01196745363431162,0.646788903110226
0.01214606834127141,0.643161692614626
0.01232468648361618,0.6401071995656989
0.01250330319656645,0.638389047225678
0.01268192126879075,0.634380025098962
0.01286053605418536,0.631707343681151
0.01303915372019515,0.6276983215544349
0.0132177707716703,0.626171075029971
0.01339639196421438,0.62349839361216
0.01357500684941504,0.617962124960981
0.01375362316724882,0.617007595883191
0.0139322424894589,0.616816690067633
0.0141108624041334,0.612044044678685
0.01428948091025084,0.608416834183085
0.01446809710037689,0.609180457445317
0.01464671275358553,0.605362341134158
0.01482532952919469,0.604789623687484
0.01500394606379374,0.5984897317740731
0.01518256444546695,0.597917014327399
0.01536118109150164,0.595053427094031
0.01553980285721479,0.591044404967314
0.01571842121982525,0.59238074567622
0.01589704111280954,0.589517158442851
0.01607565986144954,0.587417194471714
0.01625427748589714,0.583599078160556
0.01643289743381005,0.582835454898324
0.01661151930850135,0.581117302558303
0.01679013629123094,0.576917374616028
0.01696875369490436,0.577108280431586
0.01714737552253387,0.57405378738266
0.01732599243823907,0.57214472922708
0.01750460953231536,0.570617482702617
0.01768322035744785,0.56756298965369
0.01786183585166778,0.565463025682553
0.01804044989128406,0.563363061711416
0.01821906034788801,0.561263097740279
0.01839767431618133,0.5593540395847
0.01857628963485769,0.557444981429121
0.01875490522736467,0.555345017457984
0.01893352444457042,0.553245053486847
0.0191121397698456,0.551526901146825
0.01929075858224494,0.549426937175688
0.01946937562330264,0.547517879020109
0.01964799264080141,0.54560882086453
0.01982661381796524,0.543699762708951
0.02000522831494955,0.543890668524509
0.02018383522826861,0.539881646397792
0.0203624470771423,0.538163494057771
0.02054105998678479,0.53644534171775
0.02071967267381047,0.534536283562171
0.02089828515199454,0.532818131222149
0.02107689929093781,0.53090907306657
0.02125551169804318,0.5291909207265491
0.02143412421696256,0.527663674202086
0.02161273765838934,0.525754616046506
0.02179135154752943,0.524036463706485
0.02196996593465184,0.522318311366464
0.02214858292084054,0.520600159026443
0.02232719590497367,0.518882006686421
0.02250580955019266,0.517354760161958
0.02268442229537737,0.515445702006379
0.02286303552013969,0.513727549666358
0.02304165096631838,0.512391208957452
0.02322026407776523,0.510482150801873
0.02339887593117029,0.50895490427741
0.0235774905281344,0.507427657752946
0.02375610062290301,0.505709505412925
0.02393471825309146,0.503991353072904
0.02411332802308541,0.50246410654844
0.0242919397500273,0.500936860023977
0.02447055287380606,0.499409613499514
0.02464916550847307,0.497691461159492
0.02482778099886984,0.496355120450587
0.02500639200529231,0.494827873926124
0.0251850064293857,0.49330062740166
0.0253636178356631,0.491582475061639
0.02554223360755536,0.490246134352734
0.02572084521060414,0.48871888782827
0.02589945791946169,0.487382547119365
0.02607807122092465,0.485855300594902
0.0262566883934634,0.484328054070438
0.02643529817032586,0.482418995914859
0.0266139117201083,0.481655372652627
0.02679252508379393,0.479937220312606
0.02697113946630447,0.478409973788143
0.02714975287520971,0.476882727263679
0.02732837055722903,0.475546386554774
0.02750698352668568,0.474591857476984
0.02768559747341037,0.472491893505847
0.02786421054978083,0.471537364428058
0.02804282220985477,0.469819212088036
0.0282214361515376,0.468482871379131
0.0284000504585854,0.467528342301341
0.02857866297421796,0.466192001592436
0.02875727750783286,0.464473849252415
0.02893589185657763,0.463519320174625
0.02911450557696738,0.461992073650162
0.02929312028769071,0.460464827125698
0.02947173386950097,0.459319392232351
0.02965034972446101,0.457983051523445
0.02982896305293636,0.456837616630098
0.03000757827046241,0.455501275921193
0.03018619429868008,0.453783123581171
0.03036480540667441,0.452828594503382
0.03054342010565692,0.451492253794476
0.03072203523273132,0.449965007270013
0.03090064887953292,0.448819572376665
0.03107926596955646,0.44748323166776
0.03125787952758419,0.44652870258997
0.03143649650329339,0.445574173512181
0.03161510612495844,0.44385602117216
0.03179371733514924,0.442710586278812
0.03197233522167187,0.441565151385465
0.03215094755706127,0.440992433938791
0.03232956111708651,0.439274281598769
0.03250817722819221,0.438128846705422
0.0326867876703385,0.43736522344319
0.03286540583508801,0.436219788549843
0.03304401811086755,0.434692542025379
0.03322263097510392,0.433928918763148
0.03340124756886231,0.431638048976453
0.0335798593582336,0.431256237345337
0.03375847376318353,0.429919896636431
0.03393708797834094,0.429347179189758
0.03411570087428784,0.427819932665294
0.0342943142825568,0.426483591956389
0.03447292769791033,0.424956345431926
0.03465154372461787,0.423810910538578
0.03483015504843023,0.423047287276346
0.03500877224103216,0.421710946567441
0.03518738487837503,0.420947323305209
0.03536600197424666,0.419420076780746
0.03554461025793865,0.418083736071841
0.03572322402182282,0.417701924440725
0.03590183742505793,0.416174677916261
0.03608045514814773,0.415029243022914
0.03625906569902415,0.413883808129566
0.03643768138081516,0.412929279051777
0.03661629551634071,0.412165655789545
0.03679490570749955,0.411020220896198
0.03697351924635806,0.40987478600285
0.03715213549404073,0.408920256925061
0.03733074629220734,0.407774822031713
0.03750935980556369,0.406820292953923
0.03768797543614144,0.405674858060576
0.03786658709116208,0.404720328982786
0.03804520163289093,0.403574894089439
0.03822381492101612,0.402620365011649
0.03840242869568256,0.40166583593386
0.03858104322094913,0.400520401040512
0.03875965936064918,0.399565871962723
0.03893827457838883,0.398611342884933
0.03911688699815863,0.397465907991585
0.03929550426737993,0.396702284729354
0.03947411494360586,0.395747755651564
0.03965273080545229,0.394793226573775
0.03983134232109775,0.393647791680427
0.04000995750709946,0.392884168418195
0.04018856895302081,0.391738733524848
0.0403671829123794,0.390784204447058
0.04054579614318798,0.389829675369269
0.04072441228887469,0.389066052107037
0.04090302355808961,0.38792061721369
0.04108163983853053,0.3869660881359
0.04126025229642871,0.386202464873668
0.04143886701779342,0.385247935795879
0.04161748100217855,0.384293406718089
0.04179609487943203,0.3833388776403
0.04197471098010663,0.38238434856251
0.04215332403061423,0.38142981948472
0.04233193446197347,0.380666196222489
0.04251054801126142,0.379902572960257
0.04268916217530561,0.378948043882467
0.04286777578411927,0.377993514804678
0.04304639183149095,0.377229891542446
0.04322500361944248,0.376084456649099
0.04340361949808125,0.375320833386867
0.04358223379061255,0.374557210124635
0.0437608471073988,0.373602681046846
0.04393945988247139,0.372648151969056
0.04411807297798287,0.371884528706824
0.04429668685840171,0.371120905444593
0.04447530038884595,0.370166376366803
0.04465391453855827,0.369402753104571
0.04483252858130538,0.368448224026782
0.04501114248055205,0.36768460076455
0.04518975646380619,0.366920977502319
0.04536837147126904,0.366157354240087
0.04554698616039254,0.365393730977855
0.04572560045649765,0.364439201900066
0.0459042179941066,0.363675578637834
0.04608282912938533,0.362911955375602
0.04626144413240385,0.362148332113371
0.04644005857533173,0.361384708851139
0.04661867399401476,0.360430179773349
0.04679728629359159,0.359666556511118
0.04697589986157169,0.358902933248886
0.04715451476294708,0.358139309986654
0.04733313190356103,0.357375686724423
0.04751174465494434,0.356612063462191
0.04769035708867886,0.355848440199959
0.04786897542982693,0.355084816937728
0.04804758721031277,0.354321193675496
0.04822620405433076,0.353557570413264
0.04840481514832851,0.352984852966591
0.04858342924214021,0.352221229704359
0.04876204432272846,0.351266700626569
0.04894065917465207,0.350693983179896
0.04911927284123185,0.349930359917664
0.04929788644848643,0.34935764247099
0.04947649986779457,0.348403113393201
0.04965511653919763,0.347830395946527
0.04983373048003648,0.347066772684295
0.05001234769076535,0.346303149422063
0.05019096029308012,0.34573043197539
0.05036957587644975,0.344966808713158
0.05054818890499468,0.344394091266484
0.05072680444889566,0.343630468004253
0.05090541898220291,0.342866844742021
0.05108403235989323,0.342294127295347
0.05126264818673232,0.341530504033115
0.05144126180960418,0.340957786586442
0.05161987517059397,0.34019416332421
0.05179848948921972,0.339621445877536
0.05197710407423861,0.338857822615305
0.05215571833850852,0.338285105168631
0.05233433203838311,0.337712387721957
0.05251294952773544,0.337139670275283
0.05269156433005939,0.336376047013052
0.05287017970631003,0.33561242375082
0.05304879085056768,0.335230612119704
0.05322740496542777,0.334466988857472
0.05340601866883166,0.333894271410799
0.05358463298014826,0.333130648148567
0.05376324628217499,0.332557930701893
0.05394186097621823,0.33198521325522
0.05412047639558581,0.331412495808546
0.05429909079491679,0.330839778361872
0.0544777057628314,0.33007615509964
0.05465632200751569,0.329503437652967
0.05483493641268922,0.329121626021851
0.05501355104467831,0.328358002759619
0.05519217066700066,0.327785285312945
0.0553707792947653,0.327212567866272
0.05554939338457821,0.326639850419598
0.05572800881246376,0.326067132972924
0.05590662444210981,0.32549441552625
0.0560852368492617,0.324921698079577
0.05626385202151096,0.324348980632903
0.05644246622457727,0.323776263186229
0.05662108137906496,0.323394451555113
0.05679969721634914,0.322821734108439
0.05697831134050935,0.322249016661766
0.05715692552568397,0.321676299215092
0.05733553765354638,0.321103581768418
0.05751415434605722,0.320721770137302
0.05769277143030349,0.320149052690629
0.0578713825506344,0.319576335243955
0.05804999758163487,0.319194523612839
0.05822861267728063,0.318621806166165
0.05840722640968321,0.318049088719492
0.05858584065840911,0.317476371272818
0.0587644562176084,0.317094559641702
0.05894306987263509,0.316521842195028
0.05912168482914193,0.316140030563912
0.05930029752945709,0.315567313117239
0.05947891304457931,0.314994595670565
0.05965752735034313,0.314612784039449
0.05983614147010274,0.314040066592775
0.06001475726420458,0.313658254961659
0.06019337083238385,0.313276443330544
0.06037198408256539,0.31270372588387
0.06055059781558003,0.312321914252754
0.06072921245667184,0.31174919680608
0.06090782668346928,0.311367385174964
0.06108644119986528,0.310794667728291
0.06126505557337436,0.310412856097175
0.061443672564788,0.310031044466059
0.06162228402642644,0.309649232834943
0.06180089772802921,0.309076515388269
0.06197951221919507,0.308694703757154
0.06215812770570461,0.308312892126038
0.06233674073522899,0.307740174679364
0.06251535767445437,0.307358363048248
0.06269396906342883,0.306976551417132
0.06287258360203096,0.306403833970459
0.063051197139397,0.306022022339343
0.06322981546535633,0.305640210708227
0.06340842613605158,0.305449304892669
0.06358704087638167,0.304876587445995
0.06376565541712154,0.304685681630437
0.06394427068042241,0.304303869999321
0.06412288301116442,0.303731152552648
0.06430149731463608,0.30354024673709
0.06448011155056554,0.303158435105974
0.06465872810536932,0.302394811843742
0.06483734175998712,0.302203906028184
0.06501595601711285,0.302013000212626
0.06519457096729675,0.301440282765953
0.0653731884922758,0.301249376950395
0.06555180060625254,0.300867565319279
0.06573041707442717,0.300294847872605
0.06590903122299907,0.300103942057047
0.06608764519653987,0.299722130425931
0.06626625941690778,0.299531224610373
0.06644487372139818,0.299149412979258
0.06662348817748143,0.2989585071637
0.06680210351364513,0.298576695532584
0.066980717722811,0.298385789717026
0.06715933478561664,0.29800397808591
0.06733794855412556,0.297622166454794
0.06751656081798085,0.297240354823678
0.06769517554214066,0.296858543192563
0.06787379029467688,0.296476731561447
0.06805240468766383,0.296285825745889
0.06823102410879545,0.296094919930331
0.06840963535898936,0.295713108299215
0.06858824980597367,0.295522202483657
0.06876686277726973,0.295140390852541
0.06894547797176287,0.294758579221426
0.06912409211638204,0.294567673405868
0.0693027066355556,0.294185861774752
0.06948132419844111,0.294185861774752
0.06965993461461106,0.293613144328078
0.06983854831322978,0.29342223851252
0.0700171630737827,0.293231332696962
0.07019577650521891,0.293040426881404
0.07037439466035389,0.29246770943473
0.07055300568753475,0.29246770943473
0.07073161997650379,0.291894991988057
0.07091023355988313,0.292085897803615
0.07108884834687423,0.291322274541383
0.07126746180636667,0.291131368725825
0.07144607561581939,0.290940462910267
0.07162468972136393,0.290940462910267
0.07180330376828958,0.290749557094709
0.07198191785520935,0.290367745463593
0.07216053259647126,0.289985933832478
0.07233914543622044,0.28979502801692
0.07251775936779992,0.289604122201362
0.07269637359846837,0.289413216385804
0.07287498766467426,0.28884049893913
0.07305360327610155,0.28884049893913
0.07323222020715392,0.288649593123572
0.07341083386564418,0.288076875676898
0.07358945231944636,0.288267781492456
0.07376806351668186,0.28788596986134
0.07394667900200436,0.28788596986134
0.07412529170053039,0.287504158230225
0.07430390951803068,0.287122346599109
0.07448252125360266,0.287122346599109
0.07466113742970004,0.286740534967993
0.07483975027756851,0.286740534967993
0.07501836817462559,0.286549629152435
0.07519698004200381,0.286358723336877
0.07537559629894919,0.286549629152435
0.07555420965434201,0.286167817521319
0.07573282442016127,0.285595100074645
0.07591143976551995,0.285595100074645
0.07609005511723244,0.285022382627972
0.07626866973981339,0.285022382627972
0.07644728479171303,0.285022382627972
0.07662590015518966,0.284831476812414
0.07680451834016311,0.284449665181298
0.07698312945971286,0.28425875936574
0.07716174335837234,0.283876947734624
0.07734035865361644,0.283876947734624
0.0775189785987096,0.283686041919066
0.07769758727108178,0.283876947734624
0.0778762041316361,0.28330423028795
0.07805481715554341,0.283113324472393
0.07823343354980172,0.282731512841277
0.07841205094922665,0.282731512841277
0.0785906670061175,0.282731512841277
0.07876927756715646,0.282158795394603
0.07894789636057487,0.282158795394603
0.07912650842099234,0.281776983763487
0.07930512300210901,0.281586077947929
0.07948373722403834,0.281586077947929
0.07966235380638487,0.281395172132371
0.07984096737147117,0.281013360501255
0.08001958171691426,0.280822454685697
0.08019819845629705,0.281013360501255
0.0803768116644209,0.28063154887014
0.08055542660234716,0.280440643054582
0.08073404355350466,0.280249737239024
0.08091265616760956,0.280058831423466
0.08109127233744617,0.279486113976792
0.08126988824013404,0.279867925607908
0.08144850089287037,0.279486113976792
0.0816271183612477,0.279104302345676
0.08180573153692816,0.279104302345676
0.08198434752065809,0.278913396530118
0.08216296313744376,0.27872249071456
0.08234158149514259,0.278531584899002
0.08252019331199756,0.278531584899002
0.0826988094722455,0.278340679083445
0.08287742654971419,0.277958867452329
0.08305604285960733,0.277767961636771
0.0832346605428177,0.277767961636771
0.08341327470760718,0.277386150005655
0.08359189072419837,0.277386150005655
0.08377050383048412,0.277004338374539
0.08394912151901457,0.276813432558981
0.0841277349626931,0.276622526743423
0.08430635194756031,0.276431620927865
0.08448496650879667,0.27604980929675
0.08466358267946927,0.27604980929675
0.08484219960681927,0.275858903481192
0.08502081594529221,0.275667997665634
0.08519943480867409,0.275667997665634
0.08537804722584164,0.275286186034518
0.08555666389308469,0.274904374403402
0.08573527959294602,0.274904374403402
0.08591389372156921,0.274713468587844
0.08609250962559578,0.274713468587844
0.08627112756562227,0.27414075114117
0.08644974449790532,0.27414075114117
0.08662836234666482,0.273949845325612
0.08680697545212002,0.273758939510055
0.08698559068532719,0.273949845325612
0.08716420600191666,0.273568033694497
0.08734282394365789,0.273568033694497
0.08752143965057302,0.273186222063381
0.08770005274105463,0.272995316247823
0.08787866997281413,0.272804410432265
0.08805728550315817,0.272422598801149
0.08823590123717606,0.272231692985591
0.08841451727999761,0.272040787170033
0.08859313589907203,0.272040787170033
0.08877175128069814,0.271849881354475
0.0889503653458914,0.27146806972336
0.08912898251534696,0.27146806972336
0.08930759920714504,0.271277163907802
0.08948621494850539,0.271086258092244
0.08966483393305569,0.270895352276686
0.08984344810394851,0.270704446461128
0.09002206309723326,0.27051354064557
0.09020067675007726,0.270322634830012
0.09037929146654833,0.270131729014454
0.09055790746613468,0.269940823198896
0.0907365233916444,0.269749917383338
0.09091513674743901,0.26955901156778
0.09109375371633222,0.269368105752222
0.09127236922536786,0.269177199936665
0.09145098351227754,0.268986294121107
0.09162959937107207,0.268795388305549
0.09180821450776089,0.268604482489991
0.09198683000214491,0.268413576674433
0.09216544591761011,0.268222670858875
0.09234406241659787,0.268031765043317
0.09252267800964931,0.268031765043317
0.09270129528839477,0.267840859227759
0.09287991094111381,0.267649953412201
0.09305852485572785,0.267459047596643
0.09323714403869832,0.267268141781085
0.09341575574520156,0.266886330149969
0.0935943720823883,0.266886330149969
0.09377298748598384,0.266504518518854
0.09395160455056484,0.266504518518854
0.09413021835813473,0.266122706887738
0.09430883637568666,0.266122706887738
0.09448745345126397,0.265740895256622
0.09466606943821176,0.265740895256622
0.09484469169352572,0.265359083625506
0.09502330337892062,0.265168177809948
0.09520191995789873,0.265168177809948
0.09538053521847012,0.26497727199439
0.09555915435235673,0.264786366178832
0.09573776635468689,0.264595460363274
0.09591638259348167,0.264404554547717
0.09609499765380547,0.264213648732159
0.09627361290256764,0.264022742916601
0.09645223010891324,0.263831837101043
0.09663084339098493,0.263640931285485
0.0968094639296484,0.263450025469927
0.09698807559391376,0.263259119654369
0.09716669227397357,0.263068213838811
0.09734531048333217,0.262686402207695
0.0975239246987174,0.262686402207695
0.09770254327357952,0.262495496392137
0.097881156900537,0.262304590576579
0.09805977209745487,0.262113684761022
0.09823839295906955,0.261922778945464
0.09841700815734333,0.261731873129906
0.09859562316418513,0.261540967314348
0.09877423904816052,0.261540967314348
0.0989528573543339,0.261159155683232
0.09913146984148968,0.260968249867674
0.09931008746172953,0.260777344052116
0.09948870523431597,0.260777344052116
0.09966732250554755,0.260395532421
0.09984593844188072,0.260204626605442
0.1000245595622619,0.260013720789884
0.1002031718980925,0.260013720789884
0.1003817898476295,0.259822814974327
0.1005604061703402,0.259441003343211
0.1007390212667404,0.259250097527653
0.1009176402869382,0.259250097527653
0.1010962564001767,0.259059191712095
0.1012748703285281,0.258868285896537
0.1014534859520432,0.258677380080979
0.1016321032467649,0.258486474265421
0.1018107187354043,0.258295568449863
0.1019893345780047,0.258104662634305
0.1021679539545095,0.257913756818747
0.1023465688115686,0.257722851003189
0.1025251866711658,0.257531945187632
0.1027038016446147,0.257341039372074
0.1028824172002329,0.257150133556516
0.1030610332985729,0.256959227740958
0.1032396494180299,0.2567683219254
0.1034182680356474,0.256577416109842
0.1035968817559909,0.256386510294284
0.103775500153966,0.256195604478726
0.1039541141584085,0.256004698663168
0.1041327302692555,0.25581379284761
0.1043113453929423,0.25581379284761
0.1044899633090087,0.255622887032052
0.1046685766215997,0.255431981216494
0.1048471926622828,0.255241075400936
0.1050258104874716,0.255050169585379
0.1052044307438244,0.254859263769821
0.1053830433802274,0.254668357954263
0.1055616618486458,0.254477452138705
0.1057402763835092,0.254286546323147
0.1059188957650888,0.254095640507589
0.106097512402197,0.253904734692031
0.106276125352064,0.253713828876473
0.1064547440752848,0.253522923060915
0.1066333622892078,0.253332017245357
0.1068119775600547,0.253141111429799
0.1069905941798162,0.252950205614241
0.1071692093466649,0.252759299798684
0.1073478250101501,0.252759299798684
0.1075264444704479,0.252568393983126
0.1077050582987639,0.252377488167568
0.1078836731366344,0.25218658235201
0.1080622894742695,0.251995676536452
0.1082409141241177,0.251804770720894
0.1084195237871776,0.251613864905336
0.108598142522185,0.251422959089778
0.1087767583728962,0.25123205327422
0.1089553771384019,0.251041147458662
0.1091339907424975,0.250850241643104
0.1093126059002264,0.250659335827546
0.1094912235152149,0.250468430011989
0.1096698446001114,0.250277524196431
0.1098484615709342,0.250086618380873
0.1100270747394537,0.250086618380873
0.1102056912931365,0.249704806749757
0.1103843061357356,0.249704806749757
0.1105629216970951,0.249513900934199
0.1107415367614564,0.249322995118641
0.1109201530229061,0.249132089303083
0.1110987678442276,0.248941183487525
0.1112773856053042,0.248750277671967
0.1114560044406238,0.248559371856409
0.1116346193713559,0.248559371856409
0.1118132346810162,0.248368466040851
0.111991854308321,0.248177560225293
0.1121704679696344,0.247795748594178
0.112349085672187,0.247795748594178
0.1125276989672308,0.24760484277862
0.1127063148690948,0.247413936963062
0.1128849348287898,0.247223031147504
0.1130635488218635,0.247032125331946
0.1132421661248112,0.246841219516388
0.1134207821280665,0.24665031370083
0.113599399828232,0.246459407885272
0.1137780191264548,0.246268502069714
0.1139566296559015,0.246268502069714
0.1141352484600151,0.246077596254156
0.1143138614094924,0.245886690438598
0.1144924786613183,0.245695784623041
0.1146710936489094,0.245504878807483
0.1148497105577627,0.245313972991925
0.1150283289750439,0.245123067176367
0.1152069436984681,0.245123067176367
0.1153855592048919,0.244741255545251
0.1155641748856033,0.244550349729693
0.1157427916308351,0.244550349729693
0.1159214081219581,0.244359443914135
0.1161000287091839,0.244168538098577
0.11627864188018,0.243977632283019
0.1164572599493116,0.243786726467461
0.1166358716206661,0.243595820651903
0.1168144921135966,0.243595820651903
0.1169931046652856,0.243404914836346
0.1171717233097977,0.243214009020788
0.1173503361370216,0.24302310320523
0.1175289513915361,0.242832197389672
0.1177075703253477,0.242641291574114
0.1178861837538411,0.242450385758556
0.1180648001762538,0.242259479942998
0.118243416966181,0.24206857412744
0.1184220335978768,0.24206857412744
0.1186006526909597,0.241686762496324
0.1187792696012564,0.241495856680766
0.1189578862613192,0.241495856680766
0.1191364991514049,0.241304950865208
0.1193151185326214,0.240923139234093
0.1194937334331292,0.240923139234093
0.1196723499610245,0.240732233418535
0.1198509670180853,0.240541327602977
0.1200295834096565,0.240541327602977
0.1202082040450286,0.240159515971861
0.1203868162683734,0.240159515971861
0.1205654325285282,0.239968610156303
0.1207440496901153,0.239777704340745
0.12092266441959,0.239586798525187
0.1211012812976199,0.239395892709629
0.1212798945975775,0.239204986894071
0.1214585106324447,0.239014081078513
0.1216371282331168,0.238823175262956
0.1218157451209265,0.238632269447398
0.1219943619134748,0.238632269447398
0.1221729815078207,0.238250457816282
0.1223515968956093,0.238250457816282
0.122530213521421,0.238059552000724
0.1227088294846563,0.237868646185166
0.1228874453787671,0.237677740369608
0.1230660601721058,0.23748683455405
0.1232446752492581,0.23748683455405
0.1234232943408342,0.237105022922934
0.1236019082247494,0.237105022922934
0.1237805266830913,0.236914117107376
0.1239591418329116,0.236723211291818
0.1241377594286358,0.236532305476261
0.1243163768720998,0.236341399660703
0.1244949922797172,0.236150493845145
0.1246736075200527,0.235959588029587
0.1248522254245302,0.235768682214029
0.1250308425181808,0.235577776398471
0.1252094594995312,0.235577776398471
0.1253880753156913,0.235195964767355
0.1255666921354507,0.235195964767355
0.1257453085309496,0.234814153136239
0.1259239279369326,0.234814153136239
0.1261025426901466,0.234623247320681
0.1262811589015278,0.234432341505123
0.126459776511484,0.234432341505123
0.1266383932667352,0.234050529874008
0.1268170087365,0.234050529874008
0.1269956248721126,0.23385962405845
0.127174242992564,0.233668718242892
0.1273528610179231,0.233668718242892
0.1275314784841606,0.233286906611776
0.127710094831862,0.233286906611776
0.1278887113647826,0.233096000796218
0.1280673298770179,0.23290509498066
0.1282459470069832,0.232523283349544
0.1284245608357518,0.232523283349544
0.1286031774074534,0.232141471718428
0.1287817940290789,0.232141471718428
0.1289604116470993,0.23195056590287
0.1291390292158084,0.231759660087313
0.1293176463451626,0.231568754271755
0.1294962625494763,0.231377848456197
0.1296748787607797,0.231377848456197
0.129853494035892,0.230996036825081
0.1300321101499192,0.230996036825081
0.1302107273242468,0.230805131009523
0.1303893420177623,0.230614225193965
0.1305679575470512,0.230423319378407
0.130746578707603,0.230232413562849
0.1309251946120435,0.230232413562849
0.1311038149738998,0.229850601931733
0.1312824332622814,0.229659696116175
0.1314610456338577,0.229468790300618
0.131639666409514,0.229468790300618
0.1318182795290931,0.22927788448506
0.1319968967256594,0.229086978669502
0.1321755181450825,0.228896072853944
0.1323541320239461,0.228705167038386
0.1325327569527908,0.228514261222828
0.1327113702055761,0.22832335540727
0.132889988214283,0.22832335540727
0.1330686042379501,0.228132449591712
0.1332472195388401,0.227941543776154
0.1334258364771287,0.227750637960596
0.1336044531218609,0.227559732145038
0.133783069736545,0.22736882632948
0.1339616911289477,0.227177920513923
0.1341403041817153,0.227177920513923
0.1343189217939647,0.226987014698365
0.134497539201377,0.226796108882807
0.1346761559178533,0.226414297251691
0.1348547732352213,0.226414297251691
0.1350333900842478,0.226223391436133
0.1352120099795937,0.226032485620575
0.135390623206487,0.225841579805017
0.1355692411717395,0.225650673989459
0.1357478603408693,0.225459768173901
0.135926475640139,0.225268862358343
0.136105092343267,0.225268862358343
0.1362837082267472,0.225077956542785
0.1364623262304733,0.224887050727228
0.13664094526472,0.22469614491167
0.1368195599697046,0.224505239096112
0.1369981743552573,0.224314333280554
0.137176792237964,0.224123427464996
0.1373554103048161,0.223932521649438
0.1375340243255349,0.22374161583388
0.1377126419788672,0.223550710018322
0.1378912599533216,0.223550710018322
0.1380698773269842,0.223359804202764
0.1382484942485834,0.222977992571648
0.1384271104249544,0.222977992571648
0.1386057287037208,0.22278708675609
0.1387843450241875,0.222596180940532
0.1389629634226794,0.222405275124975
0.1391415806697622,0.222405275124975
0.1393201953265977,0.222214369309417
0.1394988117920348,0.222023463493859
0.1396774283230642,0.221832557678301
0.1398560459214809,0.221832557678301
0.1400346649803319,0.221450746047185
0.1402132843817718,0.221259840231627
0.1403918988132257,0.221068934416069
0.1405705157775577,0.221068934416069
0.1407491327017147,0.220687122784953
0.1409277480265688,0.220687122784953
0.1411063652013038,0.220305311153837
0.1412849806415644,0.220305311153837
0.1414635993542985,0.219923499522722
0.1416422168718056,0.219923499522722
0.1418208352699295,0.219732593707164
0.1419994550075818,0.219541687891606
0.142178069620007,0.219350782076048
0.1423566856476213,0.21915987626049
0.1425353065492433,0.21915987626049
0.1427139187335448,0.218968970444932
0.142892539097902,0.218778064629374
0.1430711542184555,0.218587158813816
0.143249770196496,0.218396252998258
0.143428388895546,0.2182053471827
0.1436070087012294,0.2182053471827
0.1437856291571441,0.218014441367142
0.1439642431401743,0.217823535551585
0.1441428596331609,0.217632629736027
0.144321477003362,0.217441723920469
0.1445000923698845,0.217250818104911
0.1446787162515805,0.216869006473795
0.1448573331066918,0.216869006473795
0.1450359505277771,0.216678100658237
0.1452145675149281,0.216487194842679
0.1453931851433166,0.216296289027121
0.1455718019706359,0.216296289027121
0.1457504195443204,0.215914477396005
0.1459290372456573,0.215914477396005
0.1461076526465764,0.215723571580447
0.1462862709803856,0.215532665764889
0.1464648891671738,0.215341759949332
0.1466435050189506,0.215341759949332
0.1468221254378489,0.215150854133774
0.1470007419896243,0.214769042502658
0.1471793591673879,0.214959948318216
0.1473579779679087,0.2145781366871
0.1475365958107434,0.214196325055984
0.1477152127726609,0.214196325055984
0.1478938287595125,0.214005419240426
0.1480724455070955,0.213814513424868
0.148251064371162,0.213814513424868
0.1484296806903327,0.21362360760931
0.1486083005547598,0.21362360760931
0.1487869177799477,0.213050890162637
0.148965534003624,0.213432701793752
0.149144152685213,0.212859984347079
0.1493227681134621,0.212859984347079
0.1495013867294491,0.212859984347079
0.1496800032738534,0.212478172715963
0.1498586247649265,0.212478172715963
0.1500372427030433,0.212287266900405
0.1502158596392159,0.211905455269289
0.1503944770634318,0.212096361084847
0.1505730933260045,0.211714549453731
0.1507517106060837,0.211523643638173
0.1509303299469451,0.211714549453731
0.1511089499901087,0.211523643638173
0.1512875648500286,0.210950926191499
0.1514661836345584,0.211141832007057
0.1516448030275099,0.210950926191499
0.151823418148288,0.210950926191499
0.1520020364623683,0.210950926191499
0.1521806549997515,0.210569114560384
0.1523592711260984,0.210187302929268
0.1525378925133793,0.210187302929268
0.1527165066154121,0.20999639711371
0.1528951250670407,0.20999639711371
0.1530737409357285,0.209805491298152
0.1532523581571292,0.209614585482594
0.1534309755402264,0.209614585482594
0.1536095945719311,0.209423679667036
0.1537882104244604,0.209232773851478
0.1539668251991557,0.209232773851478
0.1541454426727114,0.209232773851478
0.1543240593793801,0.20904186803592
0.1545026777813436,0.208850962220362
0.154681296339249,0.208850962220362
0.1548599138228773,0.208469150589247
0.1550385312304484,0.208278244773689
0.1552171475317587,0.208278244773689
0.1553957653240515,0.208087338958131
0.1555743821384542,0.208087338958131
0.1557529996071859,0.207896433142573
0.1559316191396423,0.207896433142573
0.1561102412897434,0.207705527327015
0.1562888557814327,0.207514621511457
0.156467472647365,0.207514621511457
0.1566460878544874,0.207323715695899
0.1568247042343842,0.207323715695899
0.157003321685391,0.207132809880341
0.1571819379793197,0.207132809880341
0.1573605545629909,0.206941904064783
0.1575391711863189,0.206941904064783
0.1577177896827815,0.206941904064783
0.157896408730309,0.206750998249225
0.1580750262484611,0.206750998249225
0.1582536471011667,0.206560092433667
0.1584322615843943,0.206560092433667
0.1586108809754652,0.206560092433667
0.1587894983722927,0.206369186618109
0.1589681149492512,0.206178280802552
0.1591467307812366,0.206178280802552
0.1593253482990713,0.206178280802552
0.1595039659232707,0.206178280802552
0.1596825815659458,0.205987374986994
0.1598611977416879,0.205987374986994
0.1600398157481581,0.205987374986994
0.1602184328527486,0.205796469171436
0.1603970508067861,0.205796469171436
0.1605756662975235,0.205796469171436
0.1607542832913074,0.205605563355878
0.1609329059539572,0.205605563355878
0.1611115211457129,0.205605563355878
0.1612901363311073,0.205605563355878
0.1614687534246521,0.20541465754032
0.1616473696902748,0.205223751724762
0.161825988468483,0.205223751724762
0.1620046057977851,0.205223751724762
0.1621832231094862,0.205223751724762
0.1623618391837357,0.205032845909204
0.1625404566540792,0.205032845909204
0.1627190744167901,0.205032845909204
0.1628976931289156,0.205032845909204
0.1630763129656086,0.204841940093646
0.1632549295599808,0.205032845909204
0.1634335455561239,0.204841940093646
0.1636121631207693,0.204841940093646
0.1637907789572471,0.204651034278088
0.1639693959230997,0.204651034278088
0.1641480122449074,0.204651034278088
0.1643266347609479,0.204651034278088
0.1645052486446368,0.204651034278088
0.164683865255806,0.204651034278088
0.1648624854412064,0.20446012846253
0.1650411022088547,0.20446012846253
0.1652197197697965,0.20446012846253
0.1653983358344366,0.204269222646972
0.1655769533734314,0.204269222646972
0.1657555701042848,0.204269222646972
0.165934187430241,0.204269222646972
0.1661128073854149,0.204269222646972
0.1662914203192651,0.204269222646972
0.166470040561725,0.204078316831414
0.1666486565791887,0.204078316831414
0.166827274306555,0.204078316831414
0.1670058914536924,0.204078316831414
0.1671845101564842,0.204078316831414
0.1673631274539944,0.204078316831414
0.1675417444948692,0.203887411015857
0.1677203602223947,0.203887411015857
0.1678989765387884,0.203887411015857
0.1680775938204713,0.203887411015857
0.1682562107292175,0.203887411015857
0.1684348288896265,0.203887411015857
0.1686134487023668,0.203887411015857
0.1687920637379704,0.203696505200299
0.1689706858353147,0.203696505200299
0.1691492989904722,0.203696505200299
0.1693279189936324,0.203696505200299
0.1695065333898876,0.203505599384741
0.1696851492766788,0.203505599384741
0.1698637652847963,0.203505599384741
0.1700423810423559,0.203505599384741
0.1702210008390548,0.203505599384741
0.1703996132814929,0.203505599384741
0.1705782292378776,0.203505599384741
0.1707568456553057,0.203505599384741
0.1709354654346564,0.203314693569183
0.171114079015158,0.203314693569183
0.1712926930646633,0.203314693569183
0.1714713121888907,0.203123787753625
0.1716499271391191,0.203314693569183
0.1718285430642187,0.203123787753625
0.1720071634088089,0.203123787753625
0.1721857769825077,0.203123787753625
0.1723643981782568,0.203123787753625
0.1725430115761505,0.203123787753625
0.1727216276734036,0.203123787753625
0.1729002459899267,0.202932881938067
0.173078864173606,0.202932881938067
0.1732574807136037,0.202932881938067
0.1734360993236886,0.202932881938067
0.1736147145650433,0.202932881938067
0.1737933310385731,0.202741976122509
0.1739719514494686,0.202741976122509
0.174150564658004,0.202741976122509
0.1743291831667791,0.202741976122509
0.1745077988792704,0.202741976122509
0.1746864164999936,0.202741976122509
0.1748650347962296,0.202551070306951
0.1750436512643093,0.202551070306951
0.1752222694123178,0.202551070306951
0.175400886938756,0.202551070306951
0.175579504386174,0.202551070306951
0.1757581252943446,0.202360164491393
0.1759367391277684,0.202360164491393
0.1761153567854333,0.202360164491393
0.1762939738359524,0.202360164491393
0.1764725955059615,0.202169258675835
0.176651212509479,0.202169258675835
0.1768298302857543,0.202169258675835
0.1770084426197702,0.202169258675835
0.1771870618724132,0.201978352860277
0.1773656816466456,0.201978352860277
0.1775443008489818,0.201978352860277
0.1777229135746291,0.201978352860277
0.1779015316061505,0.201978352860277
0.1780801473509522,0.201978352860277
0.1782587634985637,0.201978352860277
0.1784373811651562,0.201978352860277
0.1786159998760956,0.201787447044719
0.1787946171528533,0.201787447044719
0.1789732360722254,0.201787447044719
0.1791518534225369,0.201787447044719
0.1793304709450255,0.201596541229161
0.1795090895431547,0.201596541229161
0.1796877072253473,0.201596541229161
0.1798663229559615,0.201596541229161
0.1800449408554442,0.201405635413604
0.1802235583524071,0.201405635413604
0.1804021776571412,0.201405635413604
0.1805807932073648,0.201405635413604
0.1807594092491078,0.201405635413604
0.1809380262108455,0.201405635413604
0.181116645134426,0.201214729598046
0.1812952613752167,0.201214729598046
0.1814738783675853,0.201214729598046
0.1816524949477362,0.201214729598046
0.181831111745187,0.201214729598046
0.1820097351768822,0.201023823782488
0.1821883473703402,0.201023823782488
0.1823669662306678,0.201023823782488
0.1825455854697271,0.201023823782488
0.1827242047253614,0.201023823782488
0.1829028154408295,0.20083291796693
0.1830814326306115,0.20083291796693
0.1832600503261234,0.20083291796693
0.1834386682000855,0.20083291796693
0.1836172860083595,0.20083291796693
0.1837959050019103,0.20083291796693
0.1839745265712147,0.20083291796693
0.1841531401908358,0.20083291796693
0.1843317568359697,0.200642012151372
0.1845103750301107,0.200642012151372
0.1846889896840943,0.200642012151372
0.1848676087673287,0.200451106335814
0.1850462231614157,0.200451106335814
0.1852248389946807,0.200451106335814
0.1854034570760047,0.200451106335814
0.1855820744347886,0.200451106335814
0.1857606944093595,0.200451106335814
0.1859393113728474,0.200451106335814
0.1861179270045367,0.200260200520256
0.1862965410741929,0.200260200520256
0.1864751575789793,0.200260200520256
0.1866537761684647,0.200069294704698
0.1868323942874383,0.200069294704698
0.187011009583806,0.200069294704698
0.1871896278811808,0.200069294704698
0.1873682450245615,0.200069294704698
0.1875468637530651,0.19987838888914
0.187725477701284,0.19987838888914
0.18790409548162,0.19987838888914
0.1880827101388609,0.19987838888914
0.1882613281960116,0.199687483073582
0.188439948323446,0.199687483073582
0.188618564594851,0.199687483073582
0.1887971805304625,0.199687483073582
0.1889757980194701,0.199687483073582
0.1891544136737217,0.199496577258024
0.189333030976357,0.199496577258024
0.1895116489622227,0.199496577258024
0.189690270837792,0.199305671442466
0.1898688874746857,0.199305671442466
0.1900475057542267,0.199305671442466
0.1902261266816546,0.199305671442466
0.1904047413196488,0.199114765626909
0.1905833613092434,0.199114765626909
0.1907619791691435,0.199114765626909
0.1909405992787273,0.199114765626909
