Repository: tum-ees/PyDMA

# PyDMA - Battery Degradation Mode Analysis

<div align="center">

**Python implementation of TUM-EES DegradationModeAnalysis framework**

<!-- PyPI badge -->
<a href="https://pypi.org/project/pydma/">
</a>

<!-- environment and language -->
<a href="https://www.python.org/">
</a>

<!-- license badge -->
<a href="https://opensource.org/licenses/BSD-3-Clause">
</a>

<!-- paper badges -->
<a href="https://doi.org/10.1016/j.jpowsour.2026.239418">
</a>

<a href="https://doi.org/10.1039/D5EB00221D">
</a>
</div>

## 🔭 Overview

PyDMA is a Python package for performing degradation mode analysis of lithium-ion and sodium-ion batteries. Among others, both electrodes can be modeled as blends, and inhomogeneity is available for both electrodes. It reconstructs measured pseudo-OCV curves using half-cell electrode potential curves to quantify three degradation mechanisms:

- **LLI**: Loss of lithium inventory (charge carrier loss)
- **LAM_an**: Loss of active material at anode
- **LAM_ca**: Loss of active material at cathode

The core algorithm reconstructs full-cell OCV as:

```
OCV_cell(SOC) = U_cathode(α_ca · SOC + β_ca) - U_anode(α_an · SOC + β_an)
```

Where α scales capacity and β shifts the SOC window.

## 🎮 Quick Start

```python
import pydma
from pydma import DMAAnalyzer, DMAConfig

# Load your electrode OCP data
anode = pydma.load_ocp("path/to/anode_ocp.csv", electrode_type="anode")
cathode = pydma.load_ocp("path/to/cathode_ocp.csv", electrode_type="cathode")

# Create analyzer with configuration
config = DMAConfig(
    direction="charge",
    weight_ocv=100,
    weight_dva=1,
    weight_ica=0,
)

analyzer = DMAAnalyzer(
    config=config,
    anode=anode,
    cathode=cathode,
)

# Run analysis on aging study data

# The analyzer uses config.direction when loading the study.
results = analyzer.analyze_aging_study("path/to/aging_data")

# Access degradation modes
print(f"LLI: {results['CU2'].degradation_modes.lli:.2%}")
print(f"LAM_an: {results['CU2'].degradation_modes.lam_anode:.2%}")
print(f"LAM_ca: {results['CU2'].degradation_modes.lam_cathode:.2%}")

# Plot results
results.plot_degradation_modes()
```

## 📖 Key Features

### Blend Electrode Model

Supports blended electrodes (e.g., Silicon-Graphite anodes):

```python
from pydma import BlendElectrode

config = DMAConfig(
    use_anode_blend=True,
    gamma_anode_blend2_upper=0.30,  # Max 30% silicon
)

si_gr_anode = BlendElectrode(blend1=graphite_ocp, blend2=silicon_ocp)

analyzer = DMAAnalyzer(
    config=config,
    anode=si_gr_anode,
    cathode=cathode,
)
```

### Inhomogeneity Modeling

Models electrode inhomogeneity effects:

```python
config = DMAConfig(
    allow_anode_inhomogeneity=True,
    allow_cathode_inhomogeneity=True,
    max_inhomogeneity=0.3,
    inhom_anode_offset=0.2,
    inhom_cathode_offset=0.0,
)
```

### Multiple Fitting Objectives

Combine OCV, DVA, and ICA fitting with custom weights:

```python
config = DMAConfig(
    weight_ocv=100,
    weight_dva=1,
    weight_ica=0,
    roi_dva_min=0.1,
    roi_dva_max=0.9,
)
```

### Speed Presets

Choose optimization thoroughness:

```python
config = DMAConfig(speed_preset="thorough")  # "fast", "medium", or "thorough"
```

## 🔧 Silicon OCP Generation

Generate silicon OCP from measured blend electrode data:

```python
from pydma.silicon import generate_si_curve

result = generate_si_curve(
    blend_path="path/to/blend_ocp.mat",
    graphite_path="path/to/graphite_ocp.mat",
    gamma_si=0.245,
)
```

## 📊 Parameter Vector Layout

The optimizer uses an 8-element parameter vector internally:

| Index | Parameter | Description |
|-------|-----------|-------------|
| 0 | α_an | Anode scaling / capacity ratio |
| 1 | β_an | Anode offset / SOC shift |
| 2 | α_ca | Cathode scaling |
| 3 | β_ca | Cathode offset |
| 4 | γ_blend2_an | Anode blend2 fraction (0 if disabled) |
| 5 | γ_blend2_ca | Cathode blend2 fraction (0 if disabled) |
| 6 | σ_an | Anode inhomogeneity magnitude |
| 7 | σ_ca | Cathode inhomogeneity magnitude |

## 📚 Documentation

See the [Getting Started Notebook](notebooks/getting_started.ipynb) for detailed examples.

## 📝 Release Notes

See [CHANGELOG.md](CHANGELOG.md) for the full release history.

**1.0.0 highlights:**

- **New:** inhomogeneity offset (`inhom_anode_offset`, `inhom_cathode_offset`) lets
  a fraction of the maximum inhomogeneity spread be present already at SOC = 0,
  matching MATLAB's new `inhomOffsetFraction` argument.
- **Numerical change:** `q0` is now the span of the normalized SOC axis (≈ 1.0),
  matching MATLAB. Previously, PyDMA multiplied DVA/ICA costs by the raw Ah
  capacity, so fits with `weight_dva > 0` and/or `weight_ica > 0` may produce
  **small numerical differences compared with PyDMA ≤ 0.1.0**. Fits are now
  cell-size independent and consistent with the MATLAB-tuned weight defaults.
  OCV-only fits are unaffected.

File: notebooks/TestData/InputData/Silicon/Si_Delithiation_Sethuraman.csv
normalizedCapacity,voltage
0.0,1.20141
0.0005710556371349338,1.19852
0.0009585576766193506,1.19564
0.001142111274269864,1.19275
0.0015296133137542843,1.18987
0.0017233643334964928,1.18699
0.0019069179311470062,1.1841
0.0022944199706314266,1.18122
0.0024779735682819402,1.17833
0.002865475607766357,1.17545
0.003242780225159082,1.17256
0.0034365312449012907,1.16968
0.0038240332843857074,1.16679
0.004007586882036221,1.16391
0.004395088921520641,1.16103
0.004395088921520641,1.15814
0.004966144558655571,1.15526
0.004966144558655571,1.15237
0.005537200195790505,1.14949
0.005537200195790505,1.1466
0.0061184532550171335,1.14372
0.0061184532550171335,1.14084
0.006495757872409856,1.13795
0.006883259911894273,1.13507
0.00706681350954479,1.13218
0.007454315549029206,1.1293
0.007648066568771415,1.12641
0.00802537118616414,1.12353
0.008219122205906348,1.12064
0.00859642682329907,1.11776
0.008790177843041279,1.11488
0.009167482460434005,1.11199
0.009361233480176213,1.10911
0.009748735519660628,1.10622
0.009932289117311146,1.10334
0.010513542176537771,1.10045
0.010697095774188285,1.09757
0.011084597813672705,1.09468
0.011278348833414914,1.0918
0.011655653450807636,1.08892
0.012043155490292055,1.08603
0.012226709087942569,1.08315
0.012420460107684777,1.08026
0.012807962147169198,1.07738
0.01318526676456192,1.07449
0.013379017784304132,1.07161
0.01375632240169685,1.06873
0.014143824441181273,1.06584
0.014337575460923478,1.06296
0.014714880078316204,1.06007
0.014908631098058409,1.05719
0.015285935715451135,1.0543
0.01567343775493555,1.05142
0.016050742372328276,1.04853
0.01624449339207049,1.04565
0.016438244411812693,1.04277
0.017009300048947632,1.03988
0.017203051068689836,1.037
0.01758035568608256,1.03411
0.01796785772556698,1.03123
0.01815141132321749,1.02834
0.018538913362701907,1.02546
0.01873266438244412,1.02258
0.01930372001957905,1.01969
0.01949747103932126,1.01681
0.019874775656713986,1.01392
0.019874775656713986,1.01104
0.020639582313591122,1.00815
0.020833333333333336,1.00527
0.02121063795072606,1.00238
0.02121063795072606,0.9995
0.02179189100995269,0.99662
0.022362946647087618,0.99373
0.022556697666829825,0.99085
0.02293400228422255,0.98796
0.02312775330396476,0.98508
0.02350505792135748,0.98219
0.023892559960841903,0.97931
0.024463615597976832,0.97642
0.024657366617719046,0.97354
0.025034671235111765,0.97066
0.025228422254853975,0.96777
0.025799477891988908,0.96489
0.025799477891988908,0.962
0.026564284548866047,0.95912
0.026951786588350464,0.95623
0.02713534018600098,0.95335
0.027522842225485403,0.95047
0.028093897862620332,0.94758
0.02848139990210475,0.9447
0.02866495349975526,0.94181
0.02905245553923968,0.93893
0.029429760156632404,0.93604
0.02981726219611682,0.93316
0.030194566813509547,0.93027
0.030388317833251757,0.92739
0.031153124490128893,0.92451
0.03153042910752162,0.92162
0.031917931147006036,0.91874
0.03211168216674825,0.91585
0.03268273780388317,0.91297
0.03287648882362539,0.91008
0.033253793441018115,0.9072
0.03382484907815305,0.90431
0.03440610213737968,0.90143
0.03458965573503019,0.89855
0.0349771577745146,0.89566
0.035354462391907336,0.89278
0.035548213411649536,0.88989
0.03631302006852668,0.88701
0.0366903246859194,0.88412
0.0366903246859194,0.88124
0.037648882362538744,0.87836
0.037648882362538744,0.87547
0.038413689019415886,0.87259
0.03917849567629303,0.8697
0.03956599771577746,0.86682
0.04013705335291239,0.86393
0.04051435797030511,0.86105
0.041095611029531735,0.85816
0.04166666666666668,0.85528
0.042043971284059393,0.8524
0.04262522434328602,0.84951
0.04319627998042094,0.84663
0.043767335617555886,0.84374
0.04433839125469082,0.84086
0.04472589329417523,0.83797
0.04529694893131017,0.83509
0.04586800456844511,0.83221
0.04643906020558004,0.82932
0.04702031326480666,0.82644
0.04759136890194159,0.82355
0.04816242453907653,0.82067
0.04816242453907653,0.81201
0.048356175558818736,0.8149
0.048356175558818736,0.81778
0.04873348017621146,0.80913
0.04912098221569588,0.80625
0.05007953989231523,0.80336
0.05045684450970796,0.80048
0.0512216511665851,0.79759
0.05198645782346223,0.79471
0.05294501550008159,0.79182
0.053709822156958735,0.78894
0.05447462881383587,0.78605
0.055239435470713014,0.78317
0.05542298906836353,0.78029
0.056004242127590156,0.77798
0.05657529776472508,0.77538
0.05714635340186002,0.77308
0.057911160058737164,0.77106
0.058482215695872086,0.76875
0.05905327133300702,0.76644
0.059818077989884165,0.76442
0.06039933104911079,0.76183
0.061164137705987935,0.75952
0.06211249796051559,0.75663
0.06287730461739273,0.75433
0.06364211127426987,0.75144
0.06460066895088923,0.74856
0.06555922662750857,0.74567
0.06650758688203623,0.74423
0.06708883994126286,0.74135
0.06803720019579051,0.7399
0.06899575787240986,0.73789
0.07052537118616414,0.73587
0.07166748246043401,0.73298
0.07281979115679557,0.7301
0.07396190243106543,0.72866
0.075114211127427,0.72692
0.07568526676456193,0.72462
0.07645007342143907,0.72173
0.07797968673519336,0.72058
0.07931554902920543,0.71769
0.08008035568608256,0.7151
0.08123266438244413,0.71337
0.08160996899983684,0.71048
0.08313958231359113,0.70933
0.08371063795072607,0.70673
0.08505669766682983,0.70529
0.08581130690161527,0.70298
0.08657611355849242,0.70125
0.08734092021536956,0.69952
0.08849322891173113,0.69808
0.08945178658835047,0.69664
0.09040014684287813,0.6952
0.09098139990210476,0.69318
0.09231726219611683,0.69231
0.09288831783325176,0.69029
0.09384687550987111,0.68885
0.09498898678414099,0.6877
0.09575379344101811,0.68597
0.09767090879425681,0.68424
0.09957782672540383,0.68135
0.1009136890194159,0.67962
0.10206599771577746,0.67847
0.10377916462718226,0.67587
0.10473772230380161,0.67443
0.10607358459781367,0.6727
0.10722589329417524,0.67126
0.1083680045684451,0.66953
0.10932656224506447,0.66808
0.11028511992168381,0.66664
0.11142723119595366,0.66549
0.11238578887257304,0.66405
0.11352790014684289,0.66289
0.11448645782346223,0.66145
0.1156285690977321,0.6603
0.11658712677435144,0.65885
0.117739435470713,0.6577
0.11888154674498287,0.65626
0.12002365801925276,0.65482
0.1211759667156143,0.65366
0.12194077337249144,0.65164
0.12347038668624573,0.65107
0.1246124979605156,0.64933
0.12595855767661937,0.64789
0.126906917931147,0.64645
0.12805922662750857,0.64501
0.1292013379017784,0.64385
0.13035364659814,0.64241
0.13206681350954477,0.64184
0.13283162016642192,0.63982
0.13474873551966063,0.63866
0.13665565345080763,0.63693
0.13742046010768477,0.63491
0.13933757546092346,0.63405
0.1408569913525861,0.63261
0.14277410670582477,0.63059
0.14449747103932126,0.62886
0.14621063795072603,0.62741
0.14774025126448032,0.62597
0.1492698645782346,0.62453
0.1507994778919889,0.62309
0.15213534018600097,0.62164
0.15366495349975526,0.6202
0.15519456681350954,0.61905
0.15634687550987109,0.61761
0.15787648882362537,0.61674
0.15921235111763746,0.6153
0.16054821341164954,0.61415
0.16188407570566163,0.6127
0.16341368901941591,0.61155
0.16494330233317017,0.6104
0.16627916462718223,0.60924
0.16762522434328603,0.6078
0.1689610866372981,0.60665
0.17029694893131014,0.60549
0.17163281122532223,0.60434
0.17296867351933432,0.60347
0.17392723119595366,0.60174
0.17565059552945014,0.60117
0.17679270680372003,0.60001
0.17870982215695871,0.59886
0.1798519334312286,0.59713
0.18157529776472509,0.59655
0.18348221569587206,0.59511
0.1853993310491108,0.59367
0.18730624898025777,0.59222
0.1892233643334965,0.59078
0.1911302822646435,0.58905
0.19285364659813997,0.58819
0.1945668135095448,0.58703
0.19648392886278349,0.58559
0.19801354217653777,0.58415
0.19954315549029206,0.58299
0.2004915157448197,0.5804
0.20221488007831623,0.57924
0.2039382444118127,0.5778
0.2056514113232175,0.57665
0.20756852667645617,0.57549
0.20929189100995266,0.57434
0.21119880894109969,0.5729
0.21292217327459617,0.57174
0.2148290912057432,0.57059
0.21655245553923969,0.56944
0.21826562245064446,0.56799
0.2201827378038832,0.56684
0.22208965573503017,0.56569
0.2240067710882689,0.56453
0.2259136890194159,0.56396
0.22724955131342797,0.56223
0.22897291564692446,0.56136
0.23050252896067874,0.5605
0.23203214227443303,0.55934
0.23375550660792951,0.55848
0.2352851199216838,0.55761
0.23681473323543806,0.55646
0.23852790014684286,0.55559
0.24005751346059714,0.55473
0.24158712677435143,0.55357
0.24311674008810572,0.55242
0.24484010442160223,0.55155
0.246553271333007,0.55098
0.2480828846467613,0.54982
0.2498062489802578,0.54896
0.25133586229401206,0.54752
0.2530592266275085,0.54636
0.25477239353891334,0.54607
0.2564957578724099,0.54492
0.25821912220590637,0.54405
0.25974873551966066,0.54261
0.26146190243106543,0.54175
0.2629915157448197,0.54088
0.2647148800783163,0.53973
0.26643824441181274,0.53915
0.2681514113232175,0.538
0.2700685266764562,0.53742
0.27179189100995277,0.53627
0.2735050579213575,0.53482
0.27542217327459617,0.53454
0.277135340186001,0.53309
0.2790524555392397,0.53194
0.2807656224506445,0.53107
0.2826827378038832,0.53021
0.2845896557350302,0.52963
0.2863130200685267,0.52819
0.2882199379996737,0.52732
0.2901370533529124,0.52617
0.29204397128405946,0.52531
0.29396108663729814,0.52502
0.29586800456844514,0.52358
0.2977851199216838,0.52242
0.2996920378528309,0.52184
0.30159895578397783,0.52069
0.3035160711372165,0.52011
0.3054229890683635,0.51896
0.3073401044216022,0.51867
0.30924702235274926,0.51752
0.31116413770598794,0.51636
0.31307105563713494,0.51608
0.314977973568282,0.51492
0.3168950889215207,0.51348
0.3188020068526677,0.51261
0.32071912220590637,0.51233
0.32262604013705337,0.51146
0.3245431554902921,0.5106
0.3264500734214391,0.50973
0.3283671887746778,0.50886
0.3302741067058248,0.508
0.33218102463697186,0.50713
0.33409813999021054,0.50627
0.3360050579213575,0.5054
0.3379221732745962,0.50454
0.3398290912057432,0.50367
0.34174620655898197,0.50281
0.3436531244901289,0.50137
0.3455600424212759,0.5005
0.3474771577745146,0.49963
0.34938407570566166,0.49906
0.35130119105890034,0.49848
0.35320810899004734,0.4979
0.35512522434328603,0.49646
0.3570321422744331,0.4956
0.3589390602055801,0.49473
0.36085617555881877,0.49387
0.36276309348996577,0.493
0.36468020884320446,0.49214
0.3665871267743515,0.49127
0.3685042421275902,0.49012
0.3704111600587372,0.48954
0.3723180779898842,0.48983
0.37423519334312294,0.48954
0.3761421112742699,0.48925
0.37805922662750857,0.48867
0.37996614455865557,0.48781
0.3818832599118943,0.48752
0.3837901778430413,0.48666
0.3856970957741883,0.48521
0.387614211127427,0.48464
0.38952112905857406,0.48377
0.39143824441181274,0.48262
0.39334516234295974,0.48146
0.3952622776961984,0.48117
0.39716919562734543,0.48002
0.3990761135584925,0.47887
0.40099322891173117,0.47858
0.40290014684287817,0.47714
0.40481726219611686,0.47598
0.40672418012726386,0.47569
0.4086412954805026,0.47454
0.41054821341164954,0.47339
0.41245513134279654,0.47281
0.4143722466960353,0.47194
0.4162791646271823,0.47137
0.41819627998042097,0.47021
0.42010319791156797,0.46935
0.42202031326480666,0.46848
0.4239272311959537,0.46762
0.4258341491271007,0.46704
0.4277512644803394,0.46618
0.4296581824114864,0.46531
0.43157529776472514,0.46473
0.43348221569587214,0.46387
0.4353993310491108,0.46271
0.43730624898025783,0.46214
0.4392233643334965,0.46185
0.44113028226464357,0.46098
0.4430372001957905,0.45983
0.44495431554902926,0.45925
0.44686123348017626,0.45896
0.448778348833415,0.4581
0.45068526676456194,0.45752
0.45260238211780063,0.45666
0.45450930004894763,0.45579
0.4564162179800947,0.4555
0.45833333333333337,0.45493
0.46024025126448037,0.45435
0.46215736661771906,0.45377
0.4640642845488661,0.4532
0.4659813999021048,0.45291
0.4678883178332518,0.45204
0.4697952357643988,0.45175
0.4717123511176375,0.45147
0.47361926904878454,0.45089
0.4755363844020232,0.45031
0.4774433023331702,0.45002
0.4793604176864089,0.44945
0.4812673356175559,0.44916
0.4831742535487029,0.44887
0.4850913689019416,0.44829
0.4869982868330886,0.448
0.48891540218632734,0.44743
0.49082232011747434,0.44743
0.492739435470713,0.44714
0.4946463534018601,0.44656
0.49655327133300703,0.44627
0.4984703866862457,0.44599
0.5003773046173927,0.4457
0.5022944199706314,0.44541
0.5042013379017785,0.44512
0.5061184532550171,0.44483
0.5080253711861641,0.44454
0.5099322891173111,0.44425
0.5118494044705498,0.44397
0.5137563224016969,0.44368
0.5156734377549356,0.44339
0.5175803556860826,0.44339
0.5194974710393213,0.4431
0.5214043889704683,0.44281
0.5233113069016153,0.44224
0.525228422254854,0.44224
0.5271353401860011,0.44195
0.5290524555392397,0.44166
0.5309593734703866,0.44137
0.5328764888236254,0.44108
0.5347834067547723,0.44079
0.5367005221080111,0.4405
0.5386074400391581,0.44022
0.540514357970305,0.43993
0.5424314733235438,0.43964
0.5443383912546907,0.43935
0.5462555066079294,0.43906
0.5481624245390765,0.43877
0.5500795398923152,0.4382
0.5519864578234622,0.4382
0.5538933757546092,0.43762
0.5558104911078479,0.43733
0.5577174090389949,0.43704
0.5596345243922336,0.43647
0.5615414423233807,0.43618
0.5634585576766193,0.4356
0.5653654756077663,0.43502
0.5672723935389133,0.43474
0.569189508892152,0.43387
0.5710964268232991,0.43358
0.5730135421765378,0.43301
0.5749204601076848,0.43243
0.5768375754609235,0.43185
0.5787444933920705,0.43127
0.5806514113232175,0.4307
0.5825685266764562,0.42926
0.5844754446076033,0.42926
0.5863925599608419,0.4281
0.5882994778919889,0.42724
0.5902165932452276,0.42666
0.5921235111763746,0.42579
0.5940304291075217,0.42522
0.5959475444607604,0.42435
0.5978544623919073,0.42378
0.5997715777451461,0.42233
0.6016784956762931,0.42262
0.6035956110295317,0.42176
0.6055025289606787,0.4206
0.6074094468918257,0.42031
0.6093265622450644,0.41887
0.6112334801762114,0.41858
0.6131505955294501,0.41743
0.6150575134605971,0.41685
0.6169746288138358,0.41541
0.6188815467449829,0.41455
0.6207884646761298,0.41426
0.6227055800293685,0.41281
0.6246124979605155,0.41166
0.6265296133137542,0.41166
0.6284365312449013,0.41051
0.63035364659814,0.40964
0.632260564529287,0.40849
0.6341776798825257,0.40791
0.6360845978136727,0.40676
0.6379915157448197,0.40589
0.6399086310980584,0.40503
0.6418155490292055,0.40387
0.6437326643824441,0.40301
0.6454458312938489,0.40157
0.6473629466470876,0.40099
0.6492698645782345,0.40012
0.6511869799314732,0.39926
0.6529001468428781,0.39782
0.6548172621961168,0.39724
0.6567241801272639,0.39637
0.6584475444607603,0.39522
0.6603544623919073,0.39435
0.6620778267254038,0.39291
0.6639847446565509,0.39234
0.6659018600097896,0.39147
0.667625224343286,0.3906
0.669532142274433,0.38945
0.6712555066079295,0.38859
0.6731624245390766,0.38772
0.674885788872573,0.38628
0.6767927068037201,0.3857
0.6787098221569587,0.38484
0.6804229890683635,0.38339
0.6823401044216022,0.38282
0.6842470223527491,0.38195
0.6859703866862458,0.3808
0.6878773046173927,0.37993
0.6897944199706314,0.37907
0.6917013379017785,0.3782
0.6936184532550171,0.37705
0.6955253711861642,0.37618
0.6974322891173111,0.37503
0.6991556534508077,0.37416
0.7010727688040463,0.3733
0.7029796867351933,0.37243
0.7048866046663403,0.37128
0.706803720019579,0.37041
0.7087106379507261,0.36955
0.7106277533039648,0.36839
0.7125346712351117,0.36753
0.7144517865883504,0.3658
0.7163587045194975,0.3658
0.7182656224506445,0.36465
0.7201827378038832,0.36378
0.7220896557350303,0.36291
0.7240067710882689,0.36176
0.7259136890194159,0.3609
0.7278308043726546,0.36003
0.7297377223038016,0.35888
0.7316446402349487,0.35801
0.7335617555881874,0.35715
0.7354686735193343,0.35599
0.737385788872573,0.35513
0.7392927068037201,0.35397
0.7412098221569587,0.3534
0.7431167400881058,0.35224
0.7450338554413445,0.35138
0.7469407733724914,0.35051
0.7488476913036384,0.34936
0.7507648066568771,0.34792
0.7526717245880241,0.34763
0.7545888399412628,0.34676
0.7564957578724099,0.34561
0.7584128732256485,0.34474
0.7603197911567955,0.34388
0.7622267090879425,0.34272
0.7641438244411812,0.34128
0.7660507423723283,0.34099
0.767967857725567,0.34013
0.7698747756567139,0.33897
0.7717918910099526,0.33811
0.7736988089410997,0.33696
0.7756057268722467,0.3358
0.7775228422254854,0.33522
0.7794297601566323,0.33436
0.7813468755098711,0.33349
0.7832537934410181,0.33234
0.7851709087942568,0.33147
0.7870778267254038,0.33003
0.7889847446565509,0.32974
0.7909018600097896,0.32859
0.7928087779409365,0.32773
0.7947258932941752,0.32686
0.7966328112253223,0.32571
0.7985499265785609,0.32426
0.800456844509708,0.32398
0.8023637624408549,0.32311
0.8042808777940936,0.32196
0.8061877957252407,0.32109
0.8081049110784794,0.32023
0.8100118290096264,0.31878
0.8119289443628651,0.31821
0.8138358622940122,0.31734
0.815742780225159,0.31648
0.8176598955783978,0.31532
0.8195668135095447,0.31446
0.8214839288627835,0.31301
0.8233908467939305,0.31273
0.8253079621471692,0.31157
0.8272148800783161,0.31071
0.8291217980094632,0.30984
0.8310389133627019,0.30869
0.8329458312938489,0.30782
0.8348629466470876,0.30696
0.8367698645782345,0.3058
0.8386869799314733,0.30494
0.8405938978626203,0.30407
0.842511013215859,0.30292
0.844417931147006,0.30205
0.8463248490781531,0.30119
0.8482419644313918,0.30003
0.8501488823625387,0.29917
0.8520659977157774,0.2983
0.8539729156469245,0.29715
0.8558900310001631,0.29629
0.8576031979115679,0.29484
0.8595203132648067,0.29427
0.8612334801762115,0.2934
0.8629568445097079,0.29196
0.8646802088432044,0.29109
0.8663933757546092,0.28994
0.8683104911078479,0.28936
0.8698401044216022,0.2885
0.8715532713330071,0.28763
0.8732766356665035,0.28677
0.8748062489802577,0.28504
0.8765296133137543,0.28417
0.8782427802251591,0.28388
0.8797723935389133,0.28215
0.8814957578724099,0.28157
0.8830253711861642,0.28042
0.8845549844999184,0.27927
0.8862783488334149,0.27869
0.8878079621471692,0.27754
0.8893375754609235,0.27638
0.8912444933920705,0.27523
0.8929678577255671,0.2735
0.8948747756567139,0.27292
0.8965981399902104,0.27119
0.8985050579213575,0.27004
0.9004221732745962,0.26917
0.902135340186001,0.26773
0.9038587045194975,0.26658
0.9057656224506445,0.26571
0.9072952357643987,0.26311
0.9080600424212759,0.2611
0.9099771577745146,0.25994
0.9115067710882689,0.25879
0.9134136890194159,0.25706
0.9151370533529124,0.2559
0.9166666666666666,0.25475
0.9180025289606788,0.25388
0.9197258932941752,0.25244
0.9216328112253223,0.251
0.9235499265785609,0.25013
0.9244982868330885,0.24869
0.9262216511665851,0.24812
0.9271802088432045,0.24639
0.9285160711372166,0.24523
0.9298519334312285,0.24437
0.9311877957252407,0.24321
0.9327174090389949,0.24206
0.934053271333007,0.24062
0.9353993310491108,0.23917
0.9369289443628651,0.23802
0.9382648066568771,0.23658
0.9399881709903737,0.23514
0.9417013379017785,0.23341
0.943424702235275,0.23167
0.9453316201664219,0.23052
0.9462901778430413,0.22879
0.9474322891173111,0.22764
0.9487783488334149,0.22648
0.9499204601076848,0.22533
0.9510727688040463,0.2236
0.952021129058574,0.22216
0.9531734377549356,0.221
0.9541217980094633,0.21956
0.9552741067058248,0.21841
0.9562326643824441,0.21696
0.9575685266764562,0.21552
0.958710637950726,0.21379
0.9596691956273454,0.21235
0.9610050579213575,0.21062
0.9619636155979768,0.20918
0.9632994778919889,0.20716
0.9650228422254854,0.20543
0.9661649534997553,0.20427
0.9673172621961168,0.20312
0.968082068852994,0.20139
0.9686531244901289,0.19937
0.9697952357643987,0.19793
0.9709475444607603,0.19649
0.9719061021373797,0.19504
0.9726709087942568,0.19302
0.9734357154511339,0.191
0.9745778267254038,0.18899
0.975342633382281,0.18668
0.9764847446565509,0.18495
0.9770659977157774,0.18264
0.9785956110295317,0.18149
0.9795439712840595,0.17976
0.9805025289606787,0.17774
0.9814610866372981,0.17485
0.9831742535487029,0.17226
0.9845203132648067,0.16937
0.9850913689019416,0.16735
0.9858561755588187,0.16505
0.9866209822156958,0.16303
0.9875795398923153,0.16101
0.9881505955294502,0.1587
0.9892927068037201,0.15726
0.9906285690977321,0.1561
0.9917808777940937,0.1538
0.992739435470713,0.15091
0.9935042421275901,0.1486
0.9940752977647251,0.1463
0.99464635340186,0.14399
0.9952174090389949,0.14168
0.9954111600587372,0.1388
0.9959822156958721,0.13014
0.9961759667156143,0.12726
0.9963697177353565,0.13591
0.9967470223527491,0.12438
0.9969407733724914,0.12149
0.9971345243922337,0.13303
0.9973180779898841,0.11861
0.9978993310491109,0.11572
0.9978993310491109,0.11284
0.9980828846467613,0.10995
0.9984703866862458,0.10707
0.9986641377059879,0.10418
0.9988476913036385,0.1013
0.9990414423233807,0.09842
0.9992351933431228,0.09553
0.9992351933431228,0.09265
0.9994289443628651,0.08976
0.9994289443628651,0.08688
0.9996124979605155,0.08399
0.9996124979605155,0.08111
0.9996124979605155,0.07823
0.9998062489802577,0.07534
0.9998062489802577,0.07246
0.9998062489802577,0.06957
0.9998062489802577,0.06669
0.9998062489802577,0.0638
0.9998062489802577,0.06092
0.9998062489802577,0.05803
0.9998062489802577,0.05515
0.9998062489802577,0.05227
0.9998062489802577,0.04938
0.9998062489802577,0.0465
1.0,0.04361
1.0,0.04073
1.0,0.03784
1.0,0.03496
1.0,0.03207
1.0,0.02919
1.0,0.02631
1.0,0.02342
1.0,0.02054
1.0,0.01765
1.0,0.01477
1.0,0.01188
1.0,0.009
1.0,0.00612
1.0,0.00323
1.0,0.000346587

File: notebooks/TestData/InputData/Silicon/Si_Lithiation_Sethuraman.csv
normalizedCapacity,voltage
0.0,1.15526
0.0,1.15237
0.0,1.14949
0.0,1.1466
0.0,1.14372
0.0,1.14084
0.0001830849685519757,1.13795
0.0001830849685519757,1.13507
0.0001830849685519757,1.13218
0.0001830849685519757,1.1293
0.0001830849685519757,1.12641
0.0001830849685519757,1.12353
0.0001830849685519757,1.12064
0.0001830849685519757,1.11776
0.0001830849685519757,1.11488
0.0001830849685519757,1.11199
0.0003732022762541126,1.10911
0.0003732022762541126,1.10622
0.0003732022762541126,1.10334
0.0003732022762541126,1.10045
0.0003732022762541126,1.09757
0.0003732022762541126,1.09468
0.0003732022762541126,1.0918
0.0003732022762541126,1.08892
0.0003732022762541126,1.08603
0.0003732022762541126,1.08315
0.0003732022762541126,1.08026
0.0003732022762541126,1.07738
0.0005633195839562493,1.07449
0.0005633195839562493,1.07161
0.0005633195839562493,1.06873
0.0005633195839562493,1.06584
0.0005633195839562493,1.06296
0.0005633195839562493,1.06007
0.0005633195839562493,1.05719
0.0005633195839562493,1.0543
0.0005633195839562493,1.05142
0.0005633195839562493,1.04853
0.0005633195839562493,1.04565
0.0005633195839562493,1.04277
0.0005633195839562493,1.03988
0.0007534368916583862,1.037
0.0007534368916583862,1.03411
0.0007534368916583862,1.03123
0.0007534368916583862,1.02834
0.0007534368916583862,1.02546
0.0007534368916583862,1.02258
0.0007534368916583862,1.01969
0.0007534368916583862,1.01681
0.0007534368916583862,1.01392
0.0007534368916583862,1.01104
0.0007534368916583862,1.00815
0.0007534368916583862,1.00527
0.0007534368916583862,1.00238
0.0007534368916583862,0.9995
0.000933548025270937,0.99662
0.000933548025270937,0.99373
0.000933548025270937,0.99085
0.000933548025270937,0.98796
0.000933548025270937,0.98508
0.000933548025270937,0.98219
0.000933548025270937,0.97931
0.000933548025270937,0.97642
0.000933548025270937,0.97354
0.000933548025270937,0.97066
0.000933548025270937,0.96777
0.000933548025270937,0.96489
0.000933548025270937,0.962
0.000933548025270937,0.95912
0.0011236653329730736,0.95623
0.0011236653329730736,0.95335
0.0011236653329730736,0.95047
0.0011236653329730736,0.94758
0.0011236653329730736,0.9447
0.0011236653329730736,0.94181
0.0011236653329730736,0.93893
0.0011236653329730736,0.93604
0.0011236653329730736,0.93316
0.0011236653329730736,0.93027
0.0011236653329730736,0.92739
0.0011236653329730736,0.92451
0.0011236653329730736,0.92162
0.0011236653329730736,0.91874
0.0011236653329730736,0.91585
0.0011236653329730736,0.91297
0.0013137826406752105,0.91008
0.0013137826406752105,0.9072
0.0013137826406752105,0.90431
0.0013137826406752105,0.90143
0.0013137826406752105,0.89855
0.0013137826406752105,0.89566
0.0013137826406752105,0.89278
0.0013137826406752105,0.88989
0.0013137826406752105,0.88701
0.0013137826406752105,0.88412
0.0013137826406752105,0.88124
0.0013137826406752105,0.87836
0.0013137826406752105,0.87547
0.0013137826406752105,0.87259
0.0013137826406752105,0.8697
0.0013137826406752105,0.86682
0.0015038999483773475,0.86393
0.0015038999483773475,0.86105
0.0015038999483773475,0.85816
0.0015038999483773475,0.85528
0.0015038999483773475,0.8524
0.0015038999483773475,0.84951
0.0015038999483773475,0.84663
0.0015038999483773475,0.84374
0.0015038999483773475,0.84086
0.0015038999483773475,0.83797
0.0015038999483773475,0.83509
0.0015038999483773475,0.83221
0.0015038999483773475,0.82932
0.0015038999483773475,0.82644
0.0016840110819898982,0.82355
0.0016840110819898982,0.82067
0.0016840110819898982,0.81778
0.0016840110819898982,0.8149
0.0016840110819898982,0.81201
0.0016840110819898982,0.80913
0.0016840110819898982,0.80625
0.0016840110819898982,0.80336
0.0016840110819898982,0.80048
0.0016840110819898982,0.79759
0.0016840110819898982,0.79471
0.0016840110819898982,0.79182
0.0016840110819898982,0.78894
0.0016840110819898982,0.78605
0.0018741283896920352,0.78317
0.0018741283896920352,0.78029
0.0018741283896920352,0.7774
0.0018741283896920352,0.77452
0.0018741283896920352,0.77163
0.0018741283896920352,0.76875
0.0018741283896920352,0.76586
0.0018741283896920352,0.76298
0.0018741283896920352,0.7601
0.0018741283896920352,0.75721
0.0018741283896920352,0.75433
0.0018741283896920352,0.75144
0.0018741283896920352,0.74856
0.002064245697394172,0.74567
0.002064245697394172,0.74279
0.002064245697394172,0.7399
0.002064245697394172,0.73702
0.002064245697394172,0.73414
0.002064245697394172,0.73125
0.002064245697394172,0.72837
0.002064245697394172,0.72548
0.002064245697394172,0.7226
0.002064245697394172,0.71971
0.002064245697394172,0.71683
0.002064245697394172,0.71395
0.0022543630050963085,0.71106
0.0022543630050963085,0.70818
0.0022543630050963085,0.70529
0.0022543630050963085,0.70241
0.0022543630050963085,0.69952
0.0022543630050963085,0.69664
0.0022543630050963085,0.69375
0.0022543630050963085,0.69087
0.0022543630050963085,0.68799
0.0022543630050963085,0.6851
0.0022543630050963085,0.68222
0.0024344741387088593,0.67933
0.0024344741387088593,0.67645
0.0024344741387088593,0.67356
0.0024344741387088593,0.67068
0.0024344741387088593,0.66779
0.0024344741387088593,0.66491
0.0024344741387088593,0.66203
0.0024344741387088593,0.65914
0.0024344741387088593,0.65626
0.002624591446410996,0.65337
0.002624591446410996,0.65049
0.002624591446410996,0.6476
0.002624591446410996,0.64472
0.002624591446410996,0.64184
0.002624591446410996,0.63895
0.002624591446410996,0.63607
0.002624591446410996,0.63318
0.002624591446410996,0.6303
0.002814708754113133,0.62741
0.002814708754113133,0.62453
0.002814708754113133,0.62164
0.002814708754113133,0.61876
0.002814708754113133,0.61588
0.002814708754113133,0.61299
0.002814708754113133,0.61011
0.002814708754113133,0.60722
0.002814708754113133,0.60434
0.00300482606181527,0.60145
0.00300482606181527,0.59857
0.00300482606181527,0.59569
0.00300482606181527,0.5928
0.00300482606181527,0.58992
0.00300482606181527,0.58703
0.00300482606181527,0.58415
0.0031849371954278203,0.58126
0.0031849371954278203,0.57838
0.0031849371954278203,0.57549
0.0031849371954278203,0.57261
0.0031849371954278203,0.56973
0.0031849371954278203,0.56684
0.0031849371954278203,0.56396
0.003375054503129957,0.56107
0.003375054503129957,0.55819
0.003375054503129957,0.5553
0.003375054503129957,0.55242
0.003375054503129957,0.54953
0.003375054503129957,0.54665
0.003375054503129957,0.54377
0.003565171810832094,0.54088
0.003565171810832094,0.538
0.003565171810832094,0.53511
0.003565171810832094,0.53223
0.003565171810832094,0.52934
0.003565171810832094,0.52646
0.0037552891185342312,0.52358
0.0037552891185342312,0.52069
0.0037552891185342312,0.51781
0.0037552891185342312,0.51492
0.0037552891185342312,0.51204
0.003935400252146782,0.50915
0.003935400252146782,0.50627
0.003935400252146782,0.50338
0.003935400252146782,0.5005
0.003935400252146782,0.49762
0.004125517559848919,0.49473
0.004125517559848919,0.49185
0.004125517559848919,0.48896
0.004125517559848919,0.48608
0.004315634867551056,0.48319
0.004315634867551056,0.48031
0.004315634867551056,0.47742
0.004315634867551056,0.47454
0.004505752175253191,0.47166
0.004505752175253191,0.46877
0.004505752175253191,0.46589
0.004505752175253191,0.463
0.004685863308865744,0.46012
0.004685863308865744,0.45723
0.004685863308865744,0.45435
0.004685863308865744,0.45147
0.0048759806165678795,0.44858
0.0048759806165678795,0.4457
0.0048759806165678795,0.44281
0.005066097924270018,0.43993
0.005066097924270018,0.43704
0.005066097924270018,0.43416
0.005256215231972153,0.43127
0.005256215231972153,0.42839
0.005256215231972153,0.42551
0.005436326365584704,0.42262
0.005436326365584704,0.41974
0.005436326365584704,0.41685
0.005626443673286841,0.41397
0.005626443673286841,0.41108
0.005816560980988978,0.4082
0.005816560980988978,0.40532
0.005996672114601528,0.40243
0.005996672114601528,0.39955
0.006186789422303666,0.39666
0.006186789422303666,0.39378
0.006376906730005802,0.39089
0.006376906730005802,0.38801
0.006376906730005802,0.38512
0.0067471351713204895,0.38224
0.0067471351713204895,0.37936
0.006937252479022628,0.37647
0.007127369786724764,0.37359
0.007317487094426901,0.3707
0.007497598228039452,0.36782
0.007687715535741588,0.36493
0.007877832843443726,0.36205
0.008067950151145862,0.35916
0.008067950151145862,0.34186
0.008628295900162685,0.3534
0.008628295900162685,0.35628
0.008818413207864823,0.33955
0.008998524341477373,0.34474
0.009188641649179511,0.35051
0.009378758956881648,0.34763
0.01012922201360061,0.3384
0.011630148127038532,0.33782
0.012560722317370043,0.33638
0.013881537297195415,0.33407
0.015562574544245889,0.33263
0.017443735273088082,0.33234
0.019314889827840694,0.3309
0.02119605055668289,0.33003
0.0230672051114355,0.32946
0.024948365840277695,0.32946
0.026819520395030303,0.32974
0.028690674949782915,0.32859
0.030571835678625113,0.32859
0.03207276179206303,0.32773
0.03357368790550096,0.32657
0.03507461401893888,0.32571
0.036755651265989356,0.32455
0.03844669468712941,0.32311
0.03975750349286521,0.32167
0.04125842960630312,0.32051
0.04275935571974104,0.31907
0.04426028183317897,0.31763
0.045571090638914756,0.31619
0.04726213406005481,0.31503
0.049133288614807424,0.31301
0.05101444934364962,0.31128
0.052515375457087544,0.30955
0.053826184262823325,0.3084
0.05494687576085698,0.30696
0.05607757343298021,0.30552
0.057388382238716,0.30436
0.05851907991083923,0.30321
0.05944965410117074,0.30148
0.06076046290690653,0.30061
0.06189116057902976,0.29917
0.06283174094345084,0.29744
0.06414254974918664,0.29657
0.06526324124722029,0.29484
0.06658405622704566,0.29398
0.06789486503278144,0.29282
0.06957590227983193,0.29109
0.07126694570097199,0.28936
0.07314810642981417,0.28734
0.07482914367686465,0.28561
0.07633006979030257,0.28417
0.07783099590374049,0.28302
0.07933192201717841,0.28157
0.0806427308229142,0.28013
0.08233377424405426,0.27898
0.08345446574208791,0.27725
0.08477528072191329,0.27609
0.08664643527666589,0.27523
0.087587015641087,0.27379
0.0894581701958396,0.27292
0.0903987505602607,0.27148
0.0922699051150133,0.27061
0.09340060278713655,0.26946
0.09490152890057447,0.2686
0.09677268345532708,0.26715
0.09865384418416928,0.26571
0.09977453568220292,0.26398
0.1010853444879387,0.26196
0.10277638790907877,0.26023
0.10464754246383137,0.25908
0.10633858588497143,0.25792
0.10802962930611149,0.25619
0.10953055541954941,0.25504
0.11121159266659988,0.25417
0.11271251878003781,0.25302
0.11421344489347574,0.25187
0.11590448831461579,0.251
0.11759553173575585,0.25013
0.11909645784919377,0.24869
0.12077749509624425,0.24783
0.1224685385173843,0.24696
0.12433969307213691,0.24639
0.12603073649327698,0.24494
0.1279118972221192,0.24379
0.1297830517768718,0.24292
0.13165420633162442,0.24206
0.1335353670604666,0.24119
0.1354065216152192,0.24033
0.1372876823440614,0.23946
0.13915883689881403,0.2386
0.1410399976276562,0.23773
0.14291115218240885,0.23687
0.14478230673716144,0.23629
0.14666346746600362,0.23542
0.14853462202075624,0.23427
0.15041578274959844,0.23369
0.15228693730435106,0.23312
0.15416809803319323,0.23254
0.15603925258794585,0.23196
0.15791040714269844,0.2311
0.15979156787154067,0.23052
0.16166272242629326,0.22966
0.1635438831551355,0.2285
0.16541503770988808,0.2285
0.16729619843873025,0.22706
0.16916735299348287,0.22648
0.1710385075482355,0.22619
0.1729196682770777,0.22533
0.1747908228318303,0.22475
0.1766719835606725,0.22389
0.1785431381154251,0.2236
0.1804242988442673,0.22273
0.1822954533990199,0.22216
0.18416660795377252,0.22129
0.18604776868261472,0.221
0.18791892323736734,0.22014
0.1898000839662095,0.21956
0.19167123852096216,0.21927
0.19355239924980433,0.21812
0.19542355380455695,0.21754
0.19729470835930954,0.21725
0.19917586908815177,0.2161
0.20104702364290436,0.21552
0.20292818437174653,0.21495
0.20479933892649915,0.21466
0.20668049965534135,0.2135
0.20855165421009397,0.21264
0.2104228087648466,0.21206
0.2123039694936888,0.21148
0.21417512404844138,0.21177
0.21605628477728359,0.21177
0.21792743933203618,0.21148
0.2198086000608784,0.21091
0.221679754615631,0.21033
0.22356091534447317,0.21091
0.22543206989922582,0.21091
0.22730322445397844,0.21033
0.2291843851828206,0.20975
0.23105553973757323,0.20918
0.23293670046641543,0.20831
0.23480785502116802,0.20802
0.23668901575001022,0.20745
0.23856017030476281,0.20716
0.24043132485951543,0.20658
0.24231248558835763,0.20572
0.24418364014311025,0.20543
0.24606480087195245,0.20485
0.24793595542670507,0.20427
0.24981711615554722,0.20398
0.25168827071029987,0.20341
0.2535594252650525,0.20283
0.25544058599389463,0.20225
0.2573117405486473,0.20168
0.2591929012774895,0.20139
0.26106405583224207,0.20052
0.26294521656108427,0.20023
0.2648163711158369,0.19966
0.2666875256705895,0.19937
0.2685686863994317,0.1985
0.2704398409541843,0.19822
0.2723210016830265,0.19764
0.27419215623777915,0.19735
0.27607331696662135,0.19677
0.2779444715213739,0.19591
0.27981562607612653,0.19591
0.2816967868049687,0.19504
0.28356794135972135,0.19475
0.28544910208856356,0.19418
0.2873202566433161,0.19389
0.2892014173721583,0.19331
0.291072571926911,0.19274
0.29294372648166356,0.19245
0.29482488721050576,0.19187
0.2966960417652583,0.19129
0.2985772024941006,0.19043
0.3004483570488532,0.19014
0.30232951777769534,0.18985
0.30420067233244796,0.18927
0.3060718268872006,0.1887
0.3079529876160428,0.18812
0.3098241421707954,0.18783
0.3117053028996376,0.18726
0.31357645745439017,0.18639
0.3154576181832324,0.1861
0.317328772737985,0.18552
0.3192099334668272,0.18495
0.3210810880215798,0.18437
0.3229522425763324,0.18408
0.32483340330517463,0.18322
0.32670455785992725,0.18293
0.3285857185887694,0.18235
0.33045687314352207,0.18149
0.33233803387236427,0.1812
0.33420918842711683,0.18091
0.33608034298186945,0.18033
0.3379615037107116,0.17976
0.33983265826546427,0.17918
0.3417138189943065,0.1786
0.34358497354905904,0.17803
0.34546613427790124,0.17745
0.3473372888326539,0.17687
0.3492084433874065,0.17658
0.3510896041162487,0.17601
0.35296075867100124,0.17543
0.3548419193998435,0.17485
0.3567130739545961,0.17428
0.3585942346834383,0.1737
0.3604653892381909,0.17283
0.36233654379294356,0.17254
0.3642177045217857,0.17226
0.3660888590765383,0.17168
0.3679700198053805,0.1711
0.3698411743601331,0.17053
0.37172233508897534,0.16995
0.37359348964372796,0.16937
0.3754646441984805,0.1688
0.3773458049273227,0.16793
0.37921695948207534,0.16764
0.38109812021091755,0.16706
0.38296927476567016,0.16678
0.3848504354945123,0.1662
0.386721590049265,0.16562
0.38859274460401755,0.16476
0.39047390533285975,0.16447
0.39234505988761237,0.16389
0.39422622061645457,0.16331
0.3960973751712072,0.16274
0.3979785359000494,0.16216
0.39984969045480195,0.16158
0.4017208450095546,0.1613
0.40360200573839683,0.16072
0.4054731602931494,0.16014
0.4073543210219916,0.15957
0.4092254755767442,0.15899
0.41110663630558636,0.15841
0.41297779086033903,0.15783
0.4148489454150916,0.15726
0.4167301061439338,0.15668
0.4186012606986865,0.1561
0.4204824214275286,0.15553
0.42235357598228124,0.15495
0.42423473671112344,0.15437
0.426105891265876,0.15408
0.42798705199471826,0.15351
0.4298582065494709,0.15293
0.43172936110422344,0.15235
0.43361052183306564,0.15178
0.43548167638781826,0.1512
0.43736283711666046,0.15062
0.4392339916714131,0.15005
0.4411151524002553,0.14947
0.44298630695500785,0.14889
0.4448574615097605,0.14832
0.44673862223860267,0.14774
0.4486097767933553,0.14716
0.4504909375221975,0.14659
0.4523620920769501,0.1463
0.4542432528057923,0.14572
0.4561144073605449,0.14514
0.4579855619152975,0.14457
0.45986672264413975,0.14399
0.4617378771988923,0.14312
0.4636190379277345,0.14284
0.46549019248248713,0.14226
0.4673713532113293,0.14168
0.46924250776608195,0.1411
0.4711136623208345,0.14053
0.4729948230496767,0.13995
0.47486597760442933,0.13937
0.4767471383332716,0.1388
0.47861829288802415,0.13822
0.48049945361686636,0.13764
0.4823706081716189,0.13736
0.4842417627263716,0.13678
0.4861229234552138,0.1362
0.48799407800996636,0.13562
0.48987523873880856,0.13505
0.49174639329356123,0.13447
0.4936275540224034,0.13389
0.495498708577156,0.13332
0.49736986313190856,0.13274
0.49925102386075076,0.13216
0.5011221784155033,0.13159
0.5030033391443456,0.13101
0.5048744936990982,0.13043
0.5067556544279403,0.12986
0.5086268089826931,0.12928
0.5104979635374456,0.1287
0.5123791242662878,0.12813
0.5142502788210405,0.12755
0.5161314395498826,0.12726
0.5180025941046352,0.12668
0.5198837548334775,0.12611
0.5217549093882301,0.12553
0.5236360701170722,0.12495
0.5255072246718249,0.12409
0.5273783792265775,0.1238
0.5292595399554196,0.12322
0.5311306945101723,0.12264
0.5330118552390145,0.12207
0.534883009793767,0.12149
0.5367641705226093,0.12063
0.5386353250773619,0.12034
0.5405064796321145,0.11976
0.5423876403609567,0.11918
0.5442587949157094,0.11861
0.5461399556445515,0.11803
0.548011110199304,0.11745
0.5498922709281463,0.11688
0.5517634254828989,0.11659
0.5536345800376515,0.11572
0.5555157407664938,0.11543
0.5573868953212463,0.11486
0.5592680560500884,0.11428
0.5611392106048412,0.11399
0.5630203713336833,0.11313
0.5648915258884359,0.11284
0.5667626804431884,0.11226
0.5686438411720308,0.11197
0.5705149957267833,0.11111
0.5723961564556256,0.11082
0.5742673110103782,0.11024
0.5761484717392203,0.10995
0.578019626293973,0.10938
0.5798907808487256,0.10851
0.5817719415775677,0.10851
0.5836430961323203,0.10765
0.5855242568611626,0.10736
0.5873954114159152,0.10707
0.5892765721447574,0.1062
0.59114772669951,0.10592
0.5930188812542626,0.10534
0.5949000419831048,0.10505
0.5967711965378575,0.10447
0.5986523572666996,0.1039
0.6005235118214522,0.10361
0.6024046725502945,0.10303
0.604275827105047,0.10245
0.6061469816597996,0.10217
0.6080281423886419,0.10159
0.6098992969433945,0.10101
0.6117804576722367,0.10072
0.6136516122269892,0.10015
0.6155327729558314,0.09957
0.617403927510584,0.09899
0.6192850882394262,0.0987
0.6211562427941789,0.09842
0.6230273973489314,0.09755
0.6249085580777736,0.09726
0.6267797126325263,0.09697
0.6286608733613684,0.0964
0.6305320279161211,0.09582
0.6324131886449633,0.09553
0.6342843431997159,0.09495
0.6361554977544684,0.09438
0.6380366584833107,0.0938
0.6399078130380633,0.09351
0.6417889737669055,0.09322
0.6436601283216582,0.09265
0.6455412890505003,0.09207
0.6474124436052529,0.09178
0.6492835981600055,0.0912
0.6511647588888477,0.09092
0.6530359134436003,0.09005
0.6549170741724426,0.08976
0.6567882287271952,0.08947
0.6586693894560374,0.0889
0.6605405440107899,0.08832
0.6624116985655426,0.08774
0.6642928592943848,0.08746
0.6661640138491374,0.08717
0.6680451745779796,0.08659
0.6699163291327321,0.08601
0.6717974898615743,0.08544
0.673668644416327,0.08515
0.6755397989710796,0.08486
0.6774209596999218,0.08428
0.6792921142546744,0.08371
0.6811732749835165,0.08313
0.6830444295382692,0.08284
0.6849255902671114,0.08255
0.686796744821864,0.08197
0.6886678993766167,0.08169
0.6905490601054589,0.08082
0.6924202146602114,0.08053
0.6943013753890536,0.08024
0.6961725299438062,0.07967
0.6980536906726484,0.07938
0.6999248452274011,0.0788
0.7017959997821536,0.07823
0.7036771605109958,0.07765
0.7055483150657484,0.07736
0.7074294757945906,0.07707
0.7093006303493433,0.07649
0.7111817910781855,0.07621
0.713052945632938,0.07563
0.7149241001876907,0.07505
0.7168052609165328,0.07476
0.7186764154712855,0.07419
0.7205575762001277,0.0739
0.7224287307548803,0.07332
0.7243098914837225,0.07303
0.7261810460384751,0.07246
0.7280622067673173,0.07217
0.7299333613220699,0.07159
0.7318045158768225,0.0713
0.7336856766056647,0.07073
0.7355568311604173,0.07015
0.7374379918892595,0.06986
0.7393091464440121,0.06928
0.7411903071728543,0.06871
0.7430614617276069,0.06842
0.7449326162823595,0.06813
0.7468137770112018,0.06755
0.7486849315659543,0.06726
0.7505660922947965,0.06669
0.7524372468495492,0.0664
0.7543184075783913,0.06582
0.756189562133144,0.06553
0.7580607166878965,0.06496
0.7599418774167387,0.06467
0.7618130319714914,0.06409
0.7636941927003336,0.0638
0.7655653472550862,0.06351
0.7674465079839284,0.06294
0.769317662538681,0.06265
0.7711888170934336,0.06207
0.7730699778222758,0.06178
0.7749411323770284,0.06121
0.7768222931058706,0.06092
0.7786934476606232,0.06034
0.7805746083894655,0.06005
0.782445762944218,0.05948
0.7843169174989706,0.05919
0.7861980782278128,0.05861
0.7880692327825655,0.05832
0.7899503935114076,0.05803
0.7918215480661602,0.05746
0.7937027087950024,0.05717
0.795573863349755,0.05659
0.7974450179045077,0.0563
0.7993261786333499,0.05573
0.8011973331881024,0.05544
0.8030784939169447,0.05486
0.8049496484716973,0.05457
0.8068308092005394,0.054
0.8087019637552921,0.05371
0.8105731183100447,0.05313
0.8124542790388869,0.05284
0.8143254335936394,0.05227
0.8162065943224817,0.05198
0.8180777488772343,0.0514
0.8199589096060765,0.05111
0.8218300641608292,0.05082
0.8237112248896713,0.05025
0.8255823794444238,0.04967
0.8274535339991765,0.04938
0.8293346947280187,0.0488
0.8312058492827713,0.04852
0.8330870100116136,0.04794
0.8349581645663662,0.04765
0.8368393252952083,0.04707
0.8387104798499609,0.0465
0.8405816344047136,0.04621
0.8424627951335557,0.04592
0.8443339496883084,0.04534
0.8462151104171506,0.04505
0.8480862649719031,0.04448
0.8499674257007453,0.04419
0.851838580255498,0.04361
0.8537097348102506,0.04304
0.8555908955390928,0.04246
0.8574620500938454,0.04217
0.8593432108226876,0.04188
0.8612143653774401,0.0413
0.8630955261062824,0.04073
0.864966680661035,0.04044
0.8668378352157876,0.03986
0.8687189959446299,0.03929
0.8705901504993824,0.039
0.8724713112282245,0.03842
0.8743424657829773,0.03784
0.8762236265118194,0.03756
0.878094781066572,0.03698
0.8799659356213246,0.0364
0.8818470963501668,0.03611
0.8837182509049194,0.03525
0.8855994116337617,0.03496
0.8874705661885143,0.03438
0.8893517269173564,0.03409
0.8912228814721092,0.03323
0.8930940360268617,0.03294
0.8949751967557038,0.03207
0.8968463513104564,0.03207
0.8987275120392987,0.0315
0.9005986665940513,0.03092
0.9024798273228936,0.03034
0.9043509818776461,0.02948
0.9062221364323987,0.02919
0.9081032971612408,0.0289
0.9099744517159936,0.02804
0.9118556124448357,0.02775
0.9137267669995882,0.02717
0.9156079277284305,0.02631
0.9174790822831831,0.02602
0.9193602430120252,0.02573
0.921231397566778,0.02515
0.9231025521215306,0.02429
0.9249837128503727,0.024
0.9268548674051253,0.02342
0.9287360281339675,0.02284
0.9306071826887201,0.02227
0.9324883434175624,0.02169
0.934359497972315,0.02111
0.9362306525270675,0.02083
0.9381118132559098,0.02025
0.9399829678106624,0.01967
0.9418641285395045,0.01881
0.9437352830942571,0.01852
0.9456164438230994,0.01794
0.9474875983778519,0.01736
0.9493587529326045,0.01679
0.9512399136614468,0.01592
0.9531110682161994,0.01563
0.9549922289450415,0.01506
0.9568633834997943,0.01448
0.9587445442286364,0.01419
0.9606156987833889,0.01361
0.9624868533381417,0.01304
0.9643680140669838,0.01246
0.9662391686217364,0.01188
0.9681203293505787,0.01102
0.9699914839053312,0.01073
0.9718726446341733,0.01015
0.9737437991889261,0.00958
0.9756149537436787,0.009
0.9774961144725208,0.00842
0.9793672690272734,0.00785
0.9812484297561157,0.00727
0.9831195843108682,0.00669
0.9850007450397105,0.00612
0.9868718995944631,0.00554
0.9887430541492157,0.00496
0.9906242148780579,0.00438
0.9924953694328105,0.0041
0.9943765301616526,0.00352
0.9962476847164052,0.00294
0.9981288454452475,0.00237
1.0,0.00179
